Repository: scroberts/Engineering-Materials-Database

# UVIC Engineering Materials Database

A static reference database of engineering material properties for Design Engineering students at the University of Victoria. Browse, filter, compare, and export data for metals, plastics, ceramics, composites, elastomers, glass, and natural materials.

**Live site:** https://scroberts.github.io/Engineering-Materials-Database/
> **Educational use only.** Data has been compiled from published sources. Do not use as the sole basis for safety-critical design decisions — always verify against primary sources and manufacturer datasheets.

---

## Features

- **Browse** — filter materials by category, fabrication process, common forms, usage frequency, and magnetic classification; shareable URL state
- **Advanced Selection** — three-tier filtering: categorical pre-filters → up to 5 numeric property range filters → merit index or property ranking (M1–M13)
- **Compare** — side-by-side bar charts, S-N curve overlay, CTE vs temperature chart, and merit index table for up to 10 materials
- **Detail view** — full property tables with unit conversion (metric/imperial), reference badges, and cryogenic data tables
- **Submit** — form-based submission that exports a validated JSON file for review via GitHub Pull Request; supports edit mode for existing materials
- **Export** — CSV and Excel download from both Detail and Compare pages, in current display units or canonical units

---

## Material Coverage (41 materials)

| Category | Materials |
|---|---|
| Metals (19) | Aluminium alloys (1100-O, 5052-H32, 6061-T6, 7075-T6), AlSi10Mg, Beryllium S65, Copper C11000, Inconel 625, Inconel 718, Invar 36, Stainless 303/304/316, Steel 4340/A2/H13/Mild A36/Spring 5160, Ti-6Al-4V |
| Plastics (7) | ABS, ABS-FDM, Acrylic (PMMA), PEEK, PETG-FDM, PLA-FDM, POM (Delrin) |
| Ceramics (2) | Alumina Al₂O₃, Silicon Carbide |
| Composites (3) | CFRP-UD, C-SiC Woven, GFRP Woven |
| Elastomers (4) | EPDM, Fluorocarbon (Viton), Nitrile (NBR), Silicone (VMQ) |
| Glass (4) | BK7 Optical, Borosilicate, ULE, Zerodur Grade 0 |
| Natural (2) | Balsa Wood, Birch Plywood |

---

## Architecture

**Pure static site — no server, no build step, no framework.**

| Layer | Technology |
|---|---|
| Hosting | GitHub Pages |
| Markup | HTML5 |
| Styles | CSS3 (hand-written, no framework) |
| Logic | Vanilla JavaScript — ES Modules (`type="module"`) |
| Charts | Chart.js 4.x via CDN |
| Excel export | SheetJS (xlsx) via CDN |
| Data | JSON files (`materials/`, `references/`) |
| Schema | JSON Schema Draft-07 (`schema/v1.json`) |
| Admin tools | Python 3 scripts (`tools/`) |
| CI | GitHub Actions — schema validation on every PR |

---

## Running Locally

ES modules require an HTTP server — opening `index.html` directly with `file://` will not work.

```bash

### Data management

| Script | Purpose | When to run |
|---|---|---|
| `python tools/validate.py` | Validate all material JSONs against the schema | Before every commit touching `materials/` |
| `python tools/update_manifest.py` | Regenerate `materials/index.json` | After merging any new material |
| `python tools/migrate.py` | Apply schema version migrations | When schema version increments |
| `python tools/import_bibtex.py [file.bib] [--write]` | Bulk-import references from a `.bib` file | When adding references in bulk |
| `python tools/import_new_refs.py [files] [--write]` | Promote `new_references` from material JSONs into `references/index.json` | After merging a PR that used `new_references` |

## Adding a New Material

1. Use the **Submit** page to fill in properties and download a validated JSON file, or copy an existing file from `materials/<category>/` as a template.
2. Place the file in the correct `materials/<category>/` subfolder. The filename must match the `slug` field.
3. If using new references not yet in `references/index.json`, embed them under `new_references` in your material JSON (the Submit page does this automatically). After the PR is merged, run `python tools/import_new_refs.py --write` to promote them into the global index.
4. Run `python tools/validate.py` — fix any errors.
5. Run `python tools/update_manifest.py` to regenerate the manifest.
6. Open a Pull Request. CI will re-run validation automatically.

See `.github/PULL_REQUEST_TEMPLATE.md` for the full review checklist.

---

## Canonical Storage Units

All values are stored in canonical units in JSON. Conversion to display units happens at render time only.

| Property | Canonical Unit |
|---|---|
| Moduli / Pressure | GPa |
| Compressive Strength | MPa (exception) |
| Fracture Toughness | MPa·m½ |
| Density | g/cm³ |
| Temperature | °C |
| CTE | µm/m·K |
| Thermal Conductivity | W/m·K |
| Specific Heat | J/kg·K |
| Thermal Diffusivity | cm²/s |
| Electrical Conductivity | % IACS |
| Hardness | Vickers (HV) |

---

File: materials/ceramics/alumina-al2o3.json
{
  "schema_version": 1,
  "identification": {
    "name": "Alumina (Al\u2082O\u2083, 99.5%)",
    "slug": "alumina-al2o3",
    "category": "Ceramic",
    "fabrication_processes": ["Casting", "Machining", "Polishable"],
    "common_forms": ["Sheet", "Plate", "Round Bar"],
    "common_form_notes": "Typically sourced as custom-machined blanks or standard rod/plate stock from specialist ceramic suppliers. Post-sintering grinding/lapping required for tight tolerances. Casting here refers to slip casting and dry pressing followed by sintering.",
    "commonly_available": true,
    "notes": "Properties are for 99.5% purity sintered alumina. Purity and porosity strongly affect mechanical properties. Alumina is brittle — design must account for low fracture toughness. Yield strength is not applicable; tensile value given is the flexural strength (modulus of rupture)."
  },

  "typical_usage": "High-wear components (seal rings, nozzles, grinding media), electrical insulators and substrates, cutting tool inserts, biomedical implants, optical window substrates. Selected when extreme hardness, wear resistance, chemical inertness, and electrical insulation are required at elevated temperatures.",

  "mechanical_common": {
    "youngs_modulus":      { "value": 370,   "ref": "callister2020" },
    "poissons_ratio":      { "value": 0.22,  "ref": "callister2020" },
    "yield_strength":      { "value": null,  "ref": null },
    "tensile_strength":    { "value": 0.300, "ref": "callister2020" },
    "compressive_modulus": { "value": null,  "ref": null },
    "compressive_strength":{ "value": 2000,  "ref": "callister2020" },
    "usable_temp_range":   { "min": -200, "max": 1500, "ref": "callister2020" }
  },

  "mechanical_other": {
    "microyield_strength": { "value": null, "ref": null },
    "creep_strength":      { "value": null, "ref": null },
    "fatigue_sn_curve": {
      "points": [],
      "ref": null
    },
    "fracture_toughness":  { "value": 3.5,  "ref": "callister2020" },
    "hardness_vickers":    { "value": 1800, "ref": "callister2020" },
    "hardness_brinell":    { "value": null, "ref": null },
    "hardness_rockwell":   { "value": null, "scale": null, "ref": null },
    "ductility":           { "min": null, "max": null, "typical": null, "ref": null },
    "shear_strength":      { "value": null, "ref": null }
  },

  "physical": {
    "density":                { "value": 3.90,   "ref": "callister2020" },
    "electrical_conductivity":{ "value": null,   "ref": null },
    "vapour_pressure":        { "value": null,   "ref": null },
    "thermal_expansion": {
      "value": 8.1,
      "table": [
        { "temp": 25,   "cte": 8.1 },
        { "temp": 500,  "cte": 8.8 },
        { "temp": 1000, "cte": 9.3 }
      ],
      "ref": "callister2020"
    },
    "thermal_conductivity":{ "value": 30.0,   "ref": "callister2020" },
    "specific_heat":       { "value": 880,    "ref": "callister2020" },
    "thermal_diffusivity": { "value": 0.0874, "ref": null },
    "melting_point_tm":    { "value": 2072,   "ref": "callister2020" },
    "glass_transition_tg": { "value": null,   "ref": null },
    "magnetic_classification": { "value": "Diamagnetic", "ref": null }
  },

  "references": ["callister2020"],

  "metadata": {
    "submitted_by": "admin",
    "submitted_date": "2026-05-14",
    "approved_by": "admin",
    "approved_date": "2026-05-14"
  }
}

File: materials/ceramics/silicon-carbide.json
{
  "schema_version": 1,
  "identification": {
    "name": "Silicon Carbide (Sintered)",
    "slug": "silicon-carbide",
    "category": "Ceramic",
    "fabrication_processes": ["Sintering", "Machining", "Polishing"],
    "common_forms": ["Sheet", "Plate"],
    "common_form_notes": "Supplied as sintered near-net-shape billets, tiles, or finished components. Machining requires diamond or CBN (cubic boron nitride) tooling; conventional cutting destroys the tooling. Final grinding/lapping to tight tolerances is standard for precision optical and bearing applications.",
    "usage_frequency": "Specialty",
    "notes": "Pressureless-sintered silicon carbide (SSiC / SC-30 grade, >98% theoretical density). SiC does not have a conventional melting point — it decomposes by sublimation above approximately 2730 °C. Maximum service temperature in air is limited to ~1375 °C by oxidation; in inert or vacuum environments, service to ~1650 °C is possible. Tensile strength is highly flaw-limited and variable; apply appropriate Weibull statistics and safety factors (do not use mean strength for design without a Weibull modulus). CTE (coefficient of thermal expansion) is approximately constant from 0–600 °C at ~4 µm/m·K. Electrical conductivity is effectively zero for structural sintered grades (impurity-doped SiC can be semiconducting but is not the structural form)."
  },

  "typical_usage": "Precision bearings, seals, and pump components in corrosive or high-temperature media; semiconductor process equipment (wafer carriers, susceptors); thermal management substrates; ballistic armor tiles; high-temperature heat exchangers; mirror substrates and precision optical structures where maximum specific stiffness and dimensional stability at temperature are required.",

  "mechanical_common": {
    "youngs_modulus":      { "value": 410,   "ref": "azom-sic" },
    "poissons_ratio":      { "value": 0.14,  "ref": "azom-sic" },
    "yield_strength":      { "value": null,  "ref": null },
    "tensile_strength":    { "value": 0.320, "ref": "azom-sic" },
    "compressive_modulus": { "value": null,  "ref": null },
    "compressive_strength":{ "value": 2700,  "ref": "azom-sic" },
    "usable_temp_range":   { "min": -200, "max": 1375, "ref": null }
  },

  "mechanical_other": {
    "microyield_strength": { "value": null, "ref": null },
    "creep_strength":      { "value": null, "ref": null },
    "fatigue_sn_curve":    { "points": [], "ref": null },
    "fracture_toughness":  { "value": 4.5,  "ref": "azom-sic" },
    "hardness_vickers":    { "value": 2500, "ref": "azom-sic" },
    "hardness_brinell":    { "value": null, "ref": null },
    "hardness_rockwell":   { "value": null, "scale": null, "ref": null },
    "hardness_shore":    { "value": null, "scale": null, "ref": null },
    "ductility":           { "min": null, "max": null, "typical": null, "ref": null },
    "shear_strength":      { "value": null, "ref": null }
  },

  "physical": {
    "density":                { "value": 3.10,  "ref": "azom-sic" },
    "electrical_conductivity":{ "value": 0,     "ref": null },
    "vapour_pressure":        { "value": null,   "ref": null },
    "thermal_expansion": {
      "value": 4.0,
      "table": [],
      "ref": "azom-sic"
    },
    "thermal_conductivity":   { "value": 110, "table": [],   "ref": "azom-sic" },
    "specific_heat":          { "value": 670, "table": [],   "ref": "azom-sic" },
    "thermal_diffusivity":    { "value": null,   "ref": null },
    "melting_point_tm":       { "value": null,   "ref": null },
    "glass_transition_tg":    { "value": null,   "ref": null },
    "magnetic_classification":{ "value": "Diamagnetic", "ref": null }
  },

  "references": ["azom-sic", "makeitfrom-sic"],

  "metadata": {
    "submitted_by": "admin",
    "submitted_date": "2026-05-15",
    "approved_by": "admin",
    "approved_date": "2026-05-15"
  }
}

File: materials/ceramics/tungsten-carbide-wc-6co.json
{
  "schema_version": 1,
  "identification": {
    "name": "Tungsten Carbide - Cobalt (WC-6Co Cemented Carbide)",
    "slug": "tungsten-carbide-wc-6co",
    "category": "Ceramic",
    "fabrication_processes": [ "Machining", "Sintering", "Polishing" ],
    "common_forms": [ "Round Bar", "Plate" ],
    "common_form_notes": "A true cermet (ceramic-metal composite): tungsten carbide grains bound by a 6 wt.% cobalt metal binder, powder-pressed and sintered to near-net shape. Supplied as blanks, rod, and finished inserts/wear parts rather than general machining stock. Machining requires diamond or CBN (cubic boron nitride) tooling and typically means grinding/EDM (electrical discharge machining), not conventional cutting — final precision grinding/lapping is standard for tooling and wear-part tolerances.",
    "usage_frequency": "Exotic",
    "notes": "An extreme-property comparison material — not something a capstone team would machine or build with directly (requires specialized diamond-grinding/EDM equipment), included for hardness/density/stiffness comparison against the rest of the database. Flexural (transverse rupture) strength (1930 MPa) is recorded here as the tensile strength — this is standard practice for cemented carbides and other brittle ceramics/cermets, which cannot be reliably gripped and pulled in a simple tension test; it is not a true axial tensile strength. Shear strength is not derived via von Mises, unlike the ductile metals in this database — von Mises is a yield criterion for ductile materials undergoing plastic deformation, and cemented carbide fails by brittle fracture, so the criterion doesn't physically apply here. Hardness is reported on the Rockwell A scale (standard for cemented carbides given their extreme hardness — Rockwell B/C scales aren't appropriate). Shear modulus (259 GPa, not stored, listed by the source as \"Calculated\") is self-consistent with the stored E and ν: G = E/(2(1+ν)) = 627/2.42 ≈ 259 GPa, an exact match. Magnetic classification is Ferromagnetic, not Diamagnetic/Paramagnetic like other ceramics in this database — this is a genuine, well-known characteristic of cobalt-cemented carbides: the cobalt binder phase (6% by mass here) is itself ferromagnetic, and magnetic saturation measurement is a standard industrial QC (quality control) method for verifying binder content and detecting eta-phase (binder depletion) defects in cemented carbide grades. No melting point is stored — a WC-Co composite doesn't melt as a single phase (the cobalt binder melts around 1493°C; the WC ceramic phase itself doesn't melt but would decompose at much higher temperature), so a single \"melting point\" isn't a physically meaningful figure for the composite. Compressive strength and fracture toughness were not reported by this source and are left null rather than estimated — cemented carbides are known for very high compressive strength (often several GPa) and, unusually for a ceramic-hard material, decent fracture toughness (~8–15 MPa·m½) thanks to the metal binder phase, but no specific values were found here."
  },
  "typical_usage": "Cutting tool inserts, dies, punches, and wear-resistant parts (nozzles, seal faces, valve components) needing extreme hardness and wear resistance. A reference point for \"how hard/dense/stiff can a practical engineering material get\" — density nearly twice steel's, modulus roughly 3x steel's, but brittle and requiring specialized grinding/EDM to shape, unlike any metal in this database.",
  "mechanical_common": {
    "youngs_modulus": {
      "value": 627,
      "ref": "matweb-coorstek-aci-co6-wc"
    },
    "poissons_ratio": {
      "value": 0.21,
      "ref": "matweb-coorstek-aci-co6-wc"
    },
    "yield_strength": {
      "value": null,
      "ref": null
    },
    "tensile_strength": {
      "value": 1.93,
      "ref": "matweb-coorstek-aci-co6-wc"
    },
    "compressive_modulus": {
      "value": null,
      "ref": null
    },
    "compressive_strength": {
      "value": null,
      "ref": null
    },
    "usable_temp_range": {
      "min": null,
      "max": null,
      "ref": null
    }
  },
  "mechanical_other": {
    "microyield_strength": {
      "value": null,
      "ref": null
    },
    "creep_strength": {
      "value": null,
      "ref": null
    },
    "fatigue_sn_curve": {
      "points": [],
      "ref": null,
      "stress_ratio": null,
      "test_method": null
    },
    "fracture_toughness": {
      "value": null,
      "ref": null
    },
    "hardness_vickers": {
      "value": null,
      "ref": null
    },
    "hardness_brinell": {
      "value": null,
      "ref": null
    },
    "hardness_rockwell": {
      "value": 92,
      "scale": "A",
      "ref": "matweb-coorstek-aci-co6-wc"
    },
    "hardness_shore": {
      "value": null,
      "scale": null,
      "ref": null
    },
    "ductility": {
      "min": null,
      "max": null,
      "typical": null,
      "ref": null
    },
    "shear_strength": {
      "value": null,
      "ref": null
    }
  },
  "physical": {
    "density": {
      "value": 14.9,
      "ref": "matweb-coorstek-aci-co6-wc"
    },
    "electrical_conductivity": {
      "value": null,
      "ref": null
    },
    "vapour_pressure": {
      "value": null,
      "ref": null
    },
    "thermal_expansion": {
      "value": 4.7,
      "table": [
        { "temp": 400, "cte": 4.7 },
        { "temp": 800, "cte": 5.3 }
      ],
      "ref": "matweb-coorstek-aci-co6-wc"
    },
    "thermal_conductivity": {
      "value": 100,
      "table": [],
      "ref": "matweb-coorstek-aci-co6-wc"
    },
    "specific_heat": {
      "value": 209.3,
      "table": [],
      "ref": "matweb-coorstek-aci-co6-wc"
    },
    "thermal_diffusivity": {
      "value": null,
      "ref": null
    },
    "melting_point_tm": {
      "value": null,
      "ref": null
    },
    "glass_transition_tg": {
      "value": null,
      "ref": null
    },
    "magnetic_classification": {
      "value": "Ferromagnetic",
      "ref": null
    }
  },
  "references": [ "matweb-coorstek-aci-co6-wc" ],
  "metadata": {
    "submitted_by": null,
    "submitted_date": "2026-07-26",
    "approved_by": null,
    "approved_date": null
  }
}
