Repository: scroberts/Engineering-Materials-Database

# UVIC Engineering Materials Database

A static reference database of engineering material properties for Design Engineering students at the University of Victoria. Browse, filter, compare, and export data for metals, plastics, ceramics, composites, elastomers, glass, and natural materials.

**Live site:** https://scroberts.github.io/Engineering-Materials-Database/
> **Educational use only.** Data has been compiled from published sources. Do not use as the sole basis for safety-critical design decisions — always verify against primary sources and manufacturer datasheets.

---

## Features

- **Browse** — filter materials by category, fabrication process, common forms, usage frequency, and magnetic classification; shareable URL state
- **Advanced Selection** — three-tier filtering: categorical pre-filters → up to 5 numeric property range filters → merit index or property ranking (M1–M13)
- **Compare** — side-by-side bar charts, S-N curve overlay, CTE vs temperature chart, and merit index table for up to 10 materials
- **Detail view** — full property tables with unit conversion (metric/imperial), reference badges, and cryogenic data tables
- **Submit** — form-based submission that exports a validated JSON file for review via GitHub Pull Request; supports edit mode for existing materials
- **Export** — CSV and Excel download from both Detail and Compare pages, in current display units or canonical units

---

## Material Coverage (41 materials)

| Category | Materials |
|---|---|
| Metals (19) | Aluminium alloys (1100-O, 5052-H32, 6061-T6, 7075-T6), AlSi10Mg, Beryllium S65, Copper C11000, Inconel 625, Inconel 718, Invar 36, Stainless 303/304/316, Steel 4340/A2/H13/Mild A36/Spring 5160, Ti-6Al-4V |
| Plastics (7) | ABS, ABS-FDM, Acrylic (PMMA), PEEK, PETG-FDM, PLA-FDM, POM (Delrin) |
| Ceramics (2) | Alumina Al₂O₃, Silicon Carbide |
| Composites (3) | CFRP-UD, C-SiC Woven, GFRP Woven |
| Elastomers (4) | EPDM, Fluorocarbon (Viton), Nitrile (NBR), Silicone (VMQ) |
| Glass (4) | BK7 Optical, Borosilicate, ULE, Zerodur Grade 0 |
| Natural (2) | Balsa Wood, Birch Plywood |

---

## Architecture

**Pure static site — no server, no build step, no framework.**

| Layer | Technology |
|---|---|
| Hosting | GitHub Pages |
| Markup | HTML5 |
| Styles | CSS3 (hand-written, no framework) |
| Logic | Vanilla JavaScript — ES Modules (`type="module"`) |
| Charts | Chart.js 4.x via CDN |
| Excel export | SheetJS (xlsx) via CDN |
| Data | JSON files (`materials/`, `references/`) |
| Schema | JSON Schema Draft-07 (`schema/v1.json`) |
| Admin tools | Python 3 scripts (`tools/`) |
| CI | GitHub Actions — schema validation on every PR |

---

## Running Locally

ES modules require an HTTP server — opening `index.html` directly with `file://` will not work.

```bash

### Data management

| Script | Purpose | When to run |
|---|---|---|
| `python tools/validate.py` | Validate all material JSONs against the schema | Before every commit touching `materials/` |
| `python tools/update_manifest.py` | Regenerate `materials/index.json` | After merging any new material |
| `python tools/migrate.py` | Apply schema version migrations | When schema version increments |
| `python tools/import_bibtex.py [file.bib] [--write]` | Bulk-import references from a `.bib` file | When adding references in bulk |
| `python tools/import_new_refs.py [files] [--write]` | Promote `new_references` from material JSONs into `references/index.json` | After merging a PR that used `new_references` |

## Adding a New Material

1. Use the **Submit** page to fill in properties and download a validated JSON file, or copy an existing file from `materials/<category>/` as a template.
2. Place the file in the correct `materials/<category>/` subfolder. The filename must match the `slug` field.
3. If using new references not yet in `references/index.json`, embed them under `new_references` in your material JSON (the Submit page does this automatically). After the PR is merged, run `python tools/import_new_refs.py --write` to promote them into the global index.
4. Run `python tools/validate.py` — fix any errors.
5. Run `python tools/update_manifest.py` to regenerate the manifest.
6. Open a Pull Request. CI will re-run validation automatically.

See `.github/PULL_REQUEST_TEMPLATE.md` for the full review checklist.

---

## Canonical Storage Units

All values are stored in canonical units in JSON. Conversion to display units happens at render time only.

| Property | Canonical Unit |
|---|---|
| Moduli / Pressure | GPa |
| Compressive Strength | MPa (exception) |
| Fracture Toughness | MPa·m½ |
| Density | g/cm³ |
| Temperature | °C |
| CTE | µm/m·K |
| Thermal Conductivity | W/m·K |
| Specific Heat | J/kg·K |
| Thermal Diffusivity | cm²/s |
| Electrical Conductivity | % IACS |
| Hardness | Vickers (HV) |

---

File: materials/composites/c-sic-woven.json
{
  "schema_version": 1,
  "identification": {
    "name": "C/SiC (Woven Carbon Fibre / SiC Matrix, CMC)",
    "slug": "c-sic-woven",
    "category": "Composite",
    "fabrication_processes": ["Composite Layup", "Machining"],
    "common_forms": ["Sheet", "Plate"],
    "common_form_notes": "Produced as near-net-shape panels by chemical vapour infiltration (CVI) or polymer infiltration and pyrolysis (PIP) of woven carbon preforms. Machining requires diamond tooling and produces hazardous dust; use wet cutting and respiratory protection.",
    "usage_frequency": "Exotic",
    "notes": "Two-dimensional woven carbon-fibre / SiC ceramic matrix composite (CMC), approximately 40 vol% carbon fibre infiltrated by chemical vapour infiltration (CVI). Properties are for the in-plane (warp/fill) directions of a balanced 2D weave; through-thickness properties are substantially lower. The SiC matrix provides significantly better oxidation resistance than C/C composites, but uncoated carbon fibres oxidise above ~450 °C in air — environmental barrier coatings (EBC) extend service temperature. In inert atmosphere or with EBC, service to ~1400 °C is possible. Fracture is pseudo-ductile: fibre pullout and crack deflection provide far higher toughness than monolithic SiC despite nominally brittle constituents. Properties vary greatly with fibre architecture, number of CVI infiltration cycles, and residual porosity; treat all values as order-of-magnitude references and consult manufacturer datasheets for specific grades. Carbon fibres provide electrical conductivity in-plane (not characterised here)."
  },

  "typical_usage": "Thermal protection systems and hot structures for hypersonic vehicles and re-entry bodies; high-performance aerospace brake discs (where C/C is limited by oxidation); rocket nozzle throat inserts and extensions; gas turbine combustor liners and heat shields; satellite structures requiring extreme specific stiffness at elevated temperature.",

  "mechanical_common": {
    "youngs_modulus":      { "value": 90.0,  "ref": null },
    "poissons_ratio":      { "value": 0.20,  "ref": null },
    "yield_strength":      { "value": null,  "ref": null },
    "tensile_strength":    { "value": 0.237, "ref": null },
    "compressive_modulus": { "value": null,  "ref": null },
    "compressive_strength":{ "value": null,  "ref": null },
    "usable_temp_range":   { "min": -150, "max": 1400, "ref": null }
  },

  "mechanical_other": {
    "microyield_strength": { "value": null, "ref": null },
    "creep_strength":      { "value": null, "ref": null },
    "fatigue_sn_curve":    { "points": [], "ref": null },
    "fracture_toughness":  { "value": null, "ref": null },
    "hardness_vickers":    { "value": null, "ref": null },
    "hardness_brinell":    { "value": null, "ref": null },
    "hardness_rockwell":   { "value": null, "scale": null, "ref": null },
    "ductility":           { "min": null, "max": null, "typical": null, "ref": null },
    "shear_strength":      { "value": null, "ref": null }
  },

  "physical": {
    "density":                { "value": 2.1,   "ref": null },
    "electrical_conductivity":{ "value": null,  "ref": null },
    "vapour_pressure":        { "value": null,  "ref": null },
    "thermal_expansion": {
      "value": 2.5,
      "table": [],
      "ref": null
    },
    "thermal_conductivity":   { "value": 10.0, "table": [], "ref": null },
    "specific_heat":          { "value": 900, "table": [],  "ref": null },
    "thermal_diffusivity":    { "value": null,  "ref": null },
    "melting_point_tm":       { "value": null,  "ref": null },
    "glass_transition_tg":    { "value": null,  "ref": null },
    "magnetic_classification":{ "value": "Diamagnetic", "ref": null }
  },

  "references": [],

  "metadata": {
    "submitted_by": "admin",
    "submitted_date": "2026-05-15",
    "approved_by": "admin",
    "approved_date": "2026-05-15"
  }
}

File: materials/composites/cfrp-ud.json
{
  "schema_version": 1,
  "identification": {
    "name": "Carbon Fibre / Epoxy (Unidirectional, ~60 vol%)",
    "slug": "cfrp-ud",
    "category": "Composite",
    "fabrication_processes": ["Composite Layup", "Vacuum Infusion", "Machining"],
    "common_forms": ["Sheet", "Plate"],
    "common_form_notes": "Supplied as prepreg (pre-impregnated, frozen) or dry fabric for wet lay-up / vacuum infusion. Post-cure machining requires diamond or solid carbide tooling due to abrasive fibres.",
    "usage_frequency": "Common",
    "notes": "Properties are for a unidirectional (0°) lamina: standard-modulus carbon fibre (e.g. T300 or AS4, Ef ≈ 230 GPa) in a structural epoxy matrix at approximately 60 vol% fibre. The material is strongly anisotropic — E and strength values given are in the fibre direction (0°). Transverse modulus (90°) is approximately 8–10 GPa and transverse tensile strength approximately 40–60 MPa. For a quasi-isotropic lay-up [0/±45/90]s expect in-plane E ≈ 55–70 GPa and in-plane tensile strength ≈ 400–600 MPa. Thermoset matrix: no melting point; maximum service temperature is set by matrix Tg. Yield strength is not applicable — CFRP is linearly elastic to catastrophic fibre failure."
  },

  "typical_usage": "Aerospace primary structures (fuselage panels, wing skins, control surfaces), high-performance automotive chassis and body panels, robotic arm links, satellite bus structures, bicycle frames, sporting goods (tennis rackets, golf shafts, hockey sticks), and precision optical mounts where near-zero CTE and maximum specific stiffness are required.",

  "mechanical_common": {
    "youngs_modulus":      { "value": 135.0, "ref": "callister2020" },
    "poissons_ratio":      { "value": 0.28,  "ref": "callister2020" },
    "yield_strength":      { "value": null,  "ref": null },
    "tensile_strength":    { "value": 1.500, "ref": "callister2020" },
    "compressive_modulus": { "value": null,  "ref": null },
    "compressive_strength":{ "value": 1200,  "ref": "callister2020" },
    "usable_temp_range":   { "min": -50, "max": 120, "ref": "callister2020" }
  },

  "mechanical_other": {
    "microyield_strength": { "value": null, "ref": null },
    "creep_strength":      { "value": null, "ref": null },
    "fatigue_sn_curve":    { "points": [], "ref": null },
    "fracture_toughness":  { "value": null, "ref": null },
    "hardness_vickers":    { "value": null, "ref": null },
    "hardness_brinell":    { "value": null, "ref": null },
    "hardness_rockwell":   { "value": null, "scale": null, "ref": null },
    "ductility":           { "min": null, "max": null, "typical": null, "ref": null },
    "shear_strength":      { "value": 0.075, "ref": "callister2020" }
  },

  "physical": {
    "density":                { "value": 1.58,  "ref": "callister2020" },
    "electrical_conductivity":{ "value": null,  "ref": null },
    "vapour_pressure":        { "value": null,  "ref": null },
    "thermal_expansion": {
      "value": 0.5,
      "table": [],
      "ref": "callister2020"
    },
    "thermal_conductivity":   { "value": 7.0, "table": [],   "ref": "callister2020" },
    "specific_heat":          { "value": 900, "table": [],   "ref": "callister2020" },
    "thermal_diffusivity":    { "value": null,  "ref": null },
    "melting_point_tm":       { "value": null,  "ref": null },
    "glass_transition_tg":    { "value": 120,   "ref": "callister2020" },
    "magnetic_classification":{ "value": "Diamagnetic", "ref": null }
  },

  "references": ["callister2020"],

  "metadata": {
    "submitted_by": "admin",
    "submitted_date": "2026-05-15",
    "approved_by": "admin",
    "approved_date": "2026-05-15"
  }
}

File: materials/composites/gfrp-woven.json
{
  "schema_version": 1,
  "identification": {
    "name": "E-Glass / Epoxy (Woven, NEMA G-10)",
    "slug": "gfrp-woven",
    "category": "Composite",
    "fabrication_processes": ["Composite Layup", "Vacuum Infusion", "Machining"],
    "common_forms": ["Sheet", "Plate"],
    "common_form_notes": "Available as FR-4 (a flame-retardant grade designation) / NEMA (National Electrical Manufacturers Association) G-10 laminate sheet from electrical/insulation suppliers. Machines well with carbide tooling; avoid excessive heat during cutting to prevent delamination.",
    "usage_frequency": "Common",
    "notes": "Woven E-glass fabric / epoxy laminate per NEMA (National Electrical Manufacturers Association) Grade G-10 standard. Properties are for the in-plane (warp/fill) directions; a balanced weave makes properties approximately equal in both directions. Through-thickness tensile strength and interlaminar shear strength are much lower than in-plane values (typically 30–50 MPa) — design against delamination in peel or through-thickness loading. Shear strength is the in-plane measured value from NEMA G-10 data; von Mises derivation does not apply to composite materials. The epoxy matrix is a thermoset: no melting point; maximum service temperature is controlled by the matrix glass transition temperature, Tg (~130 °C for standard FR-4, a common flame-retardant fibreglass-epoxy grade). Not suitable for sustained loads at elevated temperature without specific creep data. Ductility values represent strain to fracture (brittle failure); there is no plastic yield."
  },

  "typical_usage": "Electrical insulation panels and PCB (printed circuit board) substrates (FR-4), structural laminates in moisture-sensitive environments, jigs and fixtures, tooling plates, machine guards, and general-purpose composite sheet where moderate stiffness, electrical insulation, and low cost are required.",

  "mechanical_common": {
    "youngs_modulus":      { "value": 20.0,  "ref": "makeitfrom-g10" },
    "poissons_ratio":      { "value": 0.25,  "ref": "makeitfrom-g10" },
    "yield_strength":      { "value": null,  "ref": null },
    "tensile_strength":    { "value": 0.270, "ref": "makeitfrom-g10" },
    "compressive_modulus": { "value": null,  "ref": null },
    "compressive_strength":{ "value": 300,   "ref": "makeitfrom-g10" },
    "usable_temp_range":   { "min": -60, "max": 130, "ref": "makeitfrom-g10" }
  },

  "mechanical_other": {
    "microyield_strength": { "value": null,  "ref": null },
    "creep_strength":      { "value": null,  "ref": null },
    "fracture_toughness":  { "value": null,  "ref": null },
    "hardness_vickers":    { "value": null,  "ref": null },
    "hardness_brinell":    { "value": null,  "ref": null },
    "hardness_rockwell":   { "value": null,  "scale": null, "ref": null },
    "hardness_shore":    { "value": null, "scale": null, "ref": null },
    "ductility":           { "min": 0, "max": 2, "typical": null, "ref": "makeitfrom-g10" },
    "shear_strength":      { "value": 0.130, "ref": "makeitfrom-g10" }
  },

  "physical": {
    "density":                { "value": 1.8,  "ref": "makeitfrom-g10" },
    "electrical_conductivity":{ "value": null,  "ref": null },
    "vapour_pressure":        { "value": null,  "ref": null },
    "thermal_expansion": {
      "value": 9.0,
      "table": [],
      "ref": "makeitfrom-g10"
    },
    "thermal_conductivity":   { "value": 0.35, "table": [], "ref": null },
    "specific_heat":          { "value": 1000, "table": [], "ref": null },
    "thermal_diffusivity":    { "value": null,  "ref": null },
    "melting_point_tm":       { "value": null,  "ref": null },
    "glass_transition_tg":    { "value": 130,  "ref": "makeitfrom-g10" },
    "magnetic_classification":{ "value": "Diamagnetic", "ref": null }
  },

  "references": ["makeitfrom-g10"],

  "metadata": {
    "submitted_by": "admin",
    "submitted_date": "2026-05-15",
    "approved_by": "admin",
    "approved_date": "2026-05-15"
  }
}
