Repository: scroberts/Engineering-Materials-Database

# UVIC Engineering Materials Database

A static reference database of engineering material properties for Design Engineering students at the University of Victoria. Browse, filter, compare, and export data for metals, plastics, ceramics, composites, elastomers, glass, and natural materials.

**Live site:** https://scroberts.github.io/Engineering-Materials-Database/
> **Educational use only.** Data has been compiled from published sources. Do not use as the sole basis for safety-critical design decisions — always verify against primary sources and manufacturer datasheets.

---

## Features

- **Browse** — filter materials by category, fabrication process, common forms, usage frequency, and magnetic classification; shareable URL state
- **Advanced Selection** — three-tier filtering: categorical pre-filters → up to 5 numeric property range filters → merit index or property ranking (M1–M13)
- **Compare** — side-by-side bar charts, S-N curve overlay, CTE vs temperature chart, and merit index table for up to 10 materials
- **Detail view** — full property tables with unit conversion (metric/imperial), reference badges, and cryogenic data tables
- **Submit** — form-based submission that exports a validated JSON file for review via GitHub Pull Request; supports edit mode for existing materials
- **Export** — CSV and Excel download from both Detail and Compare pages, in current display units or canonical units

---

## Material Coverage (41 materials)

| Category | Materials |
|---|---|
| Metals (19) | Aluminium alloys (1100-O, 5052-H32, 6061-T6, 7075-T6), AlSi10Mg, Beryllium S65, Copper C11000, Inconel 625, Inconel 718, Invar 36, Stainless 303/304/316, Steel 4340/A2/H13/Mild A36/Spring 5160, Ti-6Al-4V |
| Plastics (7) | ABS, ABS-FDM, Acrylic (PMMA), PEEK, PETG-FDM, PLA-FDM, POM (Delrin) |
| Ceramics (2) | Alumina Al₂O₃, Silicon Carbide |
| Composites (3) | CFRP-UD, C-SiC Woven, GFRP Woven |
| Elastomers (4) | EPDM, Fluorocarbon (Viton), Nitrile (NBR), Silicone (VMQ) |
| Glass (4) | BK7 Optical, Borosilicate, ULE, Zerodur Grade 0 |
| Natural (2) | Balsa Wood, Birch Plywood |

---

## Architecture

**Pure static site — no server, no build step, no framework.**

| Layer | Technology |
|---|---|
| Hosting | GitHub Pages |
| Markup | HTML5 |
| Styles | CSS3 (hand-written, no framework) |
| Logic | Vanilla JavaScript — ES Modules (`type="module"`) |
| Charts | Chart.js 4.x via CDN |
| Excel export | SheetJS (xlsx) via CDN |
| Data | JSON files (`materials/`, `references/`) |
| Schema | JSON Schema Draft-07 (`schema/v1.json`) |
| Admin tools | Python 3 scripts (`tools/`) |
| CI | GitHub Actions — schema validation on every PR |

---

## Running Locally

ES modules require an HTTP server — opening `index.html` directly with `file://` will not work.

```bash

### Data management

| Script | Purpose | When to run |
|---|---|---|
| `python tools/validate.py` | Validate all material JSONs against the schema | Before every commit touching `materials/` |
| `python tools/update_manifest.py` | Regenerate `materials/index.json` | After merging any new material |
| `python tools/migrate.py` | Apply schema version migrations | When schema version increments |
| `python tools/import_bibtex.py [file.bib] [--write]` | Bulk-import references from a `.bib` file | When adding references in bulk |
| `python tools/import_new_refs.py [files] [--write]` | Promote `new_references` from material JSONs into `references/index.json` | After merging a PR that used `new_references` |

## Adding a New Material

1. Use the **Submit** page to fill in properties and download a validated JSON file, or copy an existing file from `materials/<category>/` as a template.
2. Place the file in the correct `materials/<category>/` subfolder. The filename must match the `slug` field.
3. If using new references not yet in `references/index.json`, embed them under `new_references` in your material JSON (the Submit page does this automatically). After the PR is merged, run `python tools/import_new_refs.py --write` to promote them into the global index.
4. Run `python tools/validate.py` — fix any errors.
5. Run `python tools/update_manifest.py` to regenerate the manifest.
6. Open a Pull Request. CI will re-run validation automatically.

See `.github/PULL_REQUEST_TEMPLATE.md` for the full review checklist.

---

## Canonical Storage Units

All values are stored in canonical units in JSON. Conversion to display units happens at render time only.

| Property | Canonical Unit |
|---|---|
| Moduli / Pressure | GPa |
| Compressive Strength | MPa (exception) |
| Fracture Toughness | MPa·m½ |
| Density | g/cm³ |
| Temperature | °C |
| CTE | µm/m·K |
| Thermal Conductivity | W/m·K |
| Specific Heat | J/kg·K |
| Thermal Diffusivity | cm²/s |
| Electrical Conductivity | % IACS |
| Hardness | Vickers (HV) |

---

File: materials/glass/bk7-optical-glass.json
{
  "schema_version": 1,

  "identification": {
    "name":       "N-BK7 Optical Glass",
    "slug":       "bk7-optical-glass",
    "category":   "Glass",
    "fabrication_processes": ["Machining", "Polishing"],
    "common_forms": ["Plate", "Round Bar"],
    "common_form_notes": "Lenses, prisms, windows, beamsplitters, optical fibre components",
    "usage_frequency": "Specialty",
    "notes": "N-BK7 is the current Schott designation (lead-free); older designation BK7 refers to the same glass type. Most widely specified optical glass due to its broad visible transmittance and ease of fabrication. Hardness converted from Knoop 610 HK (ISO 9385) using HV ≈ HK/1.05. Schott does not publish a tensile or compressive strength for optical-grade glass; strength is surface-quality dependent."
  },

  "typical_usage": "Optical lenses, prisms, windows, and beamsplitters across the visible spectrum. The default optical glass for non-critical applications where cost, availability, and machinability matter more than thermal stability.",

  "mechanical_common": {
    "youngs_modulus":       { "value": 82,   "ref": "pgo-online-nbk7" },
    "poissons_ratio":       { "value": 0.206, "ref": "pgo-online-nbk7" },
    "yield_strength":       { "value": null, "ref": null },
    "tensile_strength":     { "value": null, "ref": null },
    "compressive_modulus":  { "value": null, "ref": null },
    "compressive_strength": { "value": null, "ref": null },
    "usable_temp_range":    { "min": null, "max": 350, "ref": "pgo-online-nbk7" }
  },

  "mechanical_other": {
    "microyield_strength":  { "value": null, "ref": null },
    "creep_strength":       { "value": null, "ref": null },
    "fatigue_sn_curve":     { "points": [], "ref": null },
    "fracture_toughness":   { "value": null, "ref": null },
    "hardness_vickers":     { "value": 581,  "ref": "pgo-online-nbk7" },
    "hardness_brinell":     { "value": null, "ref": null },
    "hardness_rockwell":    { "value": null, "scale": null, "ref": null },
    "hardness_shore":       { "value": null, "scale": null, "ref": null },
    "ductility":            { "min": null, "max": null, "typical": null, "ref": null },
    "shear_strength":       { "value": null, "ref": null }
  },

  "physical": {
    "density":                { "value": 2.51,  "ref": "pgo-online-nbk7" },
    "electrical_conductivity":{ "value": null,  "ref": null },
    "vapour_pressure":        { "value": null,  "ref": null },
    "thermal_expansion": {
      "value": 7.1,
      "table": [],
      "ref": "pgo-online-nbk7"
    },
    "thermal_conductivity": {
      "value": 1.114,
      "table": [],
      "ref": "pgo-online-nbk7"
    },
    "specific_heat": {
      "value": 858,
      "table": [],
      "ref": "pgo-online-nbk7"
    },
    "thermal_diffusivity":    { "value": 0.0052, "ref": null },
    "melting_point_tm":       { "value": null,   "ref": null },
    "glass_transition_tg":    { "value": 557,    "ref": "pgo-online-nbk7" },
    "magnetic_classification":{ "value": "Diamagnetic", "ref": "pgo-online-nbk7" }
  },

  "references": ["pgo-online-nbk7"],

  "metadata": {
    "submitted_by":  "scroberts",
    "submitted_date": "2026-05-16",
    "approved_by":   "scroberts",
    "approved_date": "2026-05-16"
  }
}

File: materials/glass/borosilicate-glass.json
{
  "schema_version": 1,

  "identification": {
    "name":       "Borosilicate Glass (Pyrex® / BOROFLOAT® 33)",
    "slug":       "borosilicate-glass",
    "category":   "Glass",
    "fabrication_processes": ["Machining", "Polishing"],
    "common_forms": ["Plate", "Round Bar", "Tube"],
    "common_form_notes": "Laboratory glass, sight glasses, optical windows, mirror substrates",
    "usage_frequency": "Specialty",
    "notes": "BOROFLOAT® 33 (Schott) and Pyrex® 7740 (Corning) are both borosilicate glasses with similar compositions and near-identical properties; BOROFLOAT® 33 data used here as it has more complete current datasheets. Tensile strength (0.025 GPa) is the flexural/bending strength (MOR) per DIN (German industrial standard) 52292; safe-load bending strength is 7 MPa. Maximum service temperature 450°C continuous, 500°C brief (<10 h). Hardness converted from Knoop 480 HK (Knoop hardness, per ISO 9385 — International Organization for Standardization) to HV (Vickers hardness) using HV ≈ HK/1.05. Thermal diffusivity is derived from thermal conductivity (k), density (ρ), and specific heat (Cp) — not an independently measured value."
  },

  "typical_usage": "Laboratory glassware, sight glasses, optical windows, mirror substrates for non-critical applications, MEMS (micro-electro-mechanical systems) wafers, semiconductor processing chambers, and telescope eyepiece blanks where moderate thermal expansion is acceptable.",

  "mechanical_common": {
    "youngs_modulus":       { "value": 64,    "ref": "pgo-online-borofloat" },
    "poissons_ratio":       { "value": 0.20,  "ref": "pgo-online-borofloat" },
    "yield_strength":       { "value": null,  "ref": null },
    "tensile_strength":     { "value": 0.025, "ref": "pgo-online-borofloat" },
    "compressive_modulus":  { "value": null,  "ref": null },
    "compressive_strength": { "value": null,  "ref": null },
    "usable_temp_range":    { "min": null, "max": 450, "ref": "pgo-online-borofloat" }
  },

  "mechanical_other": {
    "microyield_strength":  { "value": null, "ref": null },
    "creep_strength":       { "value": null, "ref": null },
    "fatigue_sn_curve":     { "points": [], "ref": null, "stress_ratio": null, "test_method": null },
    "fracture_toughness":   { "value": null, "ref": null },
    "hardness_vickers":     { "value": 457,  "ref": "pgo-online-borofloat" },
    "hardness_brinell":     { "value": null, "ref": null },
    "hardness_rockwell":    { "value": null, "scale": null, "ref": null },
    "hardness_shore":       { "value": null, "scale": null, "ref": null },
    "ductility":            { "min": null, "max": null, "typical": null, "ref": null },
    "shear_strength":       { "value": null, "ref": null }
  },

  "physical": {
    "density":                { "value": 2.23,  "ref": "pgo-online-borofloat" },
    "electrical_conductivity":{ "value": null,  "ref": null },
    "vapour_pressure":        { "value": null,  "ref": null },
    "thermal_expansion": {
      "value": 3.25,
      "table": [],
      "ref": "pgo-online-borofloat"
    },
    "thermal_conductivity": {
      "value": 1.2,
      "table": [],
      "ref": "pgo-online-borofloat"
    },
    "specific_heat": {
      "value": 830,
      "table": [],
      "ref": "pgo-online-borofloat"
    },
    "thermal_diffusivity":    { "value": 0.0065, "ref": null },
    "melting_point_tm":       { "value": null,   "ref": null },
    "glass_transition_tg":    { "value": 525,    "ref": "pgo-online-borofloat" },
    "magnetic_classification":{ "value": "Diamagnetic", "ref": "pgo-online-borofloat" }
  },

  "references": ["pgo-online-borofloat"],

  "metadata": {
    "submitted_by":  "scroberts",
    "submitted_date": "2026-05-16",
    "approved_by":   "scroberts",
    "approved_date": "2026-05-16"
  }
}

File: materials/glass/zerodur-grade-0.json
{
  "schema_version": 1,

  "identification": {
    "name":       "ZERODUR® Glass-Ceramic (Grade 0)",
    "slug":       "zerodur-grade-0",
    "category":   "Glass",
    "fabrication_processes": ["Machining", "Polishing"],
    "common_forms": ["Plate", "Round Bar"],
    "common_form_notes": "Mirror blanks, optical substrates, telescope primaries",
    "usage_frequency": "Exotic",
    "notes": "Hardness converted from Knoop 620 HK (ISO 9385) using HV ≈ HK/1.05. Schott does not publish a formal tensile or compressive strength specification; the 100 MPa working load guidance is not a material strength limit. CTE is nominal Grade 0 (CTE class 0: 0 ± 0.100 µm/m·K, measured 0–50°C). Zerodur is an amorphous glass-ceramic; use glass_transition_tg not melting_point_tm."
  },

  "typical_usage": "Precision optical mirror substrates, telescope primaries and secondaries, laser gyroscope blocks, dimensional standards, and any opto-mechanical component requiring near-zero thermal expansion.",

  "mechanical_common": {
    "youngs_modulus":       { "value": 90.3, "ref": "schott-zerodur" },
    "poissons_ratio":       { "value": 0.24, "ref": "schott-zerodur" },
    "yield_strength":       { "value": null, "ref": null },
    "tensile_strength":     { "value": null, "ref": null },
    "compressive_modulus":  { "value": null, "ref": null },
    "compressive_strength": { "value": null, "ref": null },
    "usable_temp_range":    { "min": null, "max": 600, "ref": "schott-zerodur" }
  },

  "mechanical_other": {
    "microyield_strength":  { "value": null, "ref": null },
    "creep_strength":       { "value": null, "ref": null },
    "fatigue_sn_curve":     { "points": [], "ref": null },
    "fracture_toughness":   { "value": null, "ref": null },
    "hardness_vickers":     { "value": 590,  "ref": "schott-zerodur" },
    "hardness_brinell":     { "value": null, "ref": null },
    "hardness_rockwell":    { "value": null, "scale": null, "ref": null },
    "hardness_shore":       { "value": null, "scale": null, "ref": null },
    "ductility":            { "min": null, "max": null, "typical": null, "ref": null },
    "shear_strength":       { "value": null, "ref": null }
  },

  "physical": {
    "density":                { "value": 2.53,  "ref": "schott-zerodur" },
    "electrical_conductivity":{ "value": null,  "ref": null },
    "vapour_pressure":        { "value": null,  "ref": null },
    "thermal_expansion": {
      "value": 0,
      "table": [],
      "ref": "schott-zerodur"
    },
    "thermal_conductivity": {
      "value": 1.46,
      "table": [],
      "ref": "schott-zerodur"
    },
    "specific_heat": {
      "value": 800,
      "table": [],
      "ref": "schott-zerodur"
    },
    "thermal_diffusivity":    { "value": 0.0072, "ref": "schott-zerodur" },
    "melting_point_tm":       { "value": null,  "ref": null },
    "glass_transition_tg":    { "value": null,  "ref": null },
    "magnetic_classification":{ "value": "Diamagnetic", "ref": "schott-zerodur" }
  },

  "references": ["schott-zerodur"],

  "metadata": {
    "submitted_by":  "scroberts",
    "submitted_date": "2026-05-16",
    "approved_by":   "scroberts",
    "approved_date": "2026-05-16"
  }
}
