Repository: scroberts/Engineering-Materials-Database

# UVIC Engineering Materials Database

A static reference database of engineering material properties for Design Engineering students at the University of Victoria. Browse, filter, compare, and export data for metals, plastics, ceramics, composites, elastomers, glass, and natural materials.

**Live site:** https://scroberts.github.io/Engineering-Materials-Database/
> **Educational use only.** Data has been compiled from published sources. Do not use as the sole basis for safety-critical design decisions — always verify against primary sources and manufacturer datasheets.

---

## Features

- **Browse** — filter materials by category, fabrication process, common forms, usage frequency, and magnetic classification; shareable URL state
- **Advanced Selection** — three-tier filtering: categorical pre-filters → up to 5 numeric property range filters → merit index or property ranking (M1–M13)
- **Compare** — side-by-side bar charts, S-N curve overlay, CTE vs temperature chart, and merit index table for up to 10 materials
- **Detail view** — full property tables with unit conversion (metric/imperial), reference badges, and cryogenic data tables
- **Submit** — form-based submission that exports a validated JSON file for review via GitHub Pull Request; supports edit mode for existing materials
- **Export** — CSV and Excel download from both Detail and Compare pages, in current display units or canonical units

---

## Material Coverage (41 materials)

| Category | Materials |
|---|---|
| Metals (19) | Aluminium alloys (1100-O, 5052-H32, 6061-T6, 7075-T6), AlSi10Mg, Beryllium S65, Copper C11000, Inconel 625, Inconel 718, Invar 36, Stainless 303/304/316, Steel 4340/A2/H13/Mild A36/Spring 5160, Ti-6Al-4V |
| Plastics (7) | ABS, ABS-FDM, Acrylic (PMMA), PEEK, PETG-FDM, PLA-FDM, POM (Delrin) |
| Ceramics (2) | Alumina Al₂O₃, Silicon Carbide |
| Composites (3) | CFRP-UD, C-SiC Woven, GFRP Woven |
| Elastomers (4) | EPDM, Fluorocarbon (Viton), Nitrile (NBR), Silicone (VMQ) |
| Glass (4) | BK7 Optical, Borosilicate, ULE, Zerodur Grade 0 |
| Natural (2) | Balsa Wood, Birch Plywood |

---

## Architecture

**Pure static site — no server, no build step, no framework.**

| Layer | Technology |
|---|---|
| Hosting | GitHub Pages |
| Markup | HTML5 |
| Styles | CSS3 (hand-written, no framework) |
| Logic | Vanilla JavaScript — ES Modules (`type="module"`) |
| Charts | Chart.js 4.x via CDN |
| Excel export | SheetJS (xlsx) via CDN |
| Data | JSON files (`materials/`, `references/`) |
| Schema | JSON Schema Draft-07 (`schema/v1.json`) |
| Admin tools | Python 3 scripts (`tools/`) |
| CI | GitHub Actions — schema validation on every PR |

---

## Running Locally

ES modules require an HTTP server — opening `index.html` directly with `file://` will not work.

```bash

### Data management

| Script | Purpose | When to run |
|---|---|---|
| `python tools/validate.py` | Validate all material JSONs against the schema | Before every commit touching `materials/` |
| `python tools/update_manifest.py` | Regenerate `materials/index.json` | After merging any new material |
| `python tools/migrate.py` | Apply schema version migrations | When schema version increments |
| `python tools/import_bibtex.py [file.bib] [--write]` | Bulk-import references from a `.bib` file | When adding references in bulk |
| `python tools/import_new_refs.py [files] [--write]` | Promote `new_references` from material JSONs into `references/index.json` | After merging a PR that used `new_references` |

## Adding a New Material

1. Use the **Submit** page to fill in properties and download a validated JSON file, or copy an existing file from `materials/<category>/` as a template.
2. Place the file in the correct `materials/<category>/` subfolder. The filename must match the `slug` field.
3. If using new references not yet in `references/index.json`, embed them under `new_references` in your material JSON (the Submit page does this automatically). After the PR is merged, run `python tools/import_new_refs.py --write` to promote them into the global index.
4. Run `python tools/validate.py` — fix any errors.
5. Run `python tools/update_manifest.py` to regenerate the manifest.
6. Open a Pull Request. CI will re-run validation automatically.

See `.github/PULL_REQUEST_TEMPLATE.md` for the full review checklist.

---

## Canonical Storage Units

All values are stored in canonical units in JSON. Conversion to display units happens at render time only.

| Property | Canonical Unit |
|---|---|
| Moduli / Pressure | GPa |
| Compressive Strength | MPa (exception) |
| Fracture Toughness | MPa·m½ |
| Density | g/cm³ |
| Temperature | °C |
| CTE | µm/m·K |
| Thermal Conductivity | W/m·K |
| Specific Heat | J/kg·K |
| Thermal Diffusivity | cm²/s |
| Electrical Conductivity | % IACS |
| Hardness | Vickers (HV) |

---

File: materials/metals/alsi10mg.json
{
  "schema_version": 1,

  "identification": {
    "name":       "Aluminum AlSi10Mg (LPBF, As-Built)",
    "slug":       "alsi10mg",
    "category":   "Metal",
    "fabrication_processes": ["3D Print (DMLS/SLM)"],
    "common_forms": ["Powder"],
    "common_form_notes": "Supplied as gas-atomised spherical powder for laser powder bed fusion (L-PBF / DMLS / SLM). Not available as conventional wrought stock; this alloy is specifically formulated for AM.",
    "usage_frequency": "Specialty",
    "notes": "AlSi10Mg is the standard aluminium alloy for laser powder bed fusion (L-PBF). The high silicon content (~10%) suppresses hot cracking during rapid solidification — the primary reason conventional alloys such as 6061 and 7075 are nearly unprintable by DMLS (Direct Metal Laser Sintering). Properties given are as-built (no post-processing). Stress relief (2 h at 300–350 °C) significantly reduces UTS (ultimate tensile strength) (~280 MPa) and yield (~160 MPa) but roughly doubles elongation and partially restores thermal conductivity (~170 W/m·K). EOS AM (additive manufacturing)-optimised T6 (530 °C/30 min water quench + 165 °C/6 h) recovers yield strength to 250–300 MPa with improved ductility. As-built parts are anisotropic: Young's modulus 70–75 GPa, yield 240–270 MPa, elongation 6–9% depending on build orientation (XY vs Z); anisotropy is largely eliminated by heat treatment. Thermal conductivity as-built (~103 W/m·K, XY) is ~40% lower than cast AlSi10Mg due to the as-solidified microstructure; heat treatment restores it significantly. Strength degrades above ~150 °C for long-term service and falls sharply above 250 °C. Shear strength derived from von Mises criterion: UTS/√3 = 460/√3 ≈ 266 MPa. Thermal diffusivity is derived from thermal conductivity (k), density (ρ), and specific heat (Cp) — not an independently measured value. Melting point is solidus (557°C); liquidus 610°C."
  },

  "typical_usage": "Aerospace brackets and housings, automotive heat exchangers, complex internal-channel cooling structures, lightweight structural parts, and tooling inserts where the geometric freedom of metal AM is required with aluminium's density and thermal conductivity.",

  "mechanical_common": {
    "youngs_modulus":       { "value": 70,    "ref": "trevisan-alsi10mg-2017" },
    "poissons_ratio":       { "value": 0.33,  "ref": "trevisan-alsi10mg-2017" },
    "yield_strength":       { "value": 0.270, "ref": "trevisan-alsi10mg-2017" },
    "tensile_strength":     { "value": 0.460, "ref": "trevisan-alsi10mg-2017" },
    "compressive_modulus":  { "value": null,  "ref": null },
    "compressive_strength": { "value": null,  "ref": null },
    "usable_temp_range":    { "min": null, "max": 300, "ref": "trevisan-alsi10mg-2017" }
  },

  "mechanical_other": {
    "microyield_strength":  { "value": null, "ref": null },
    "creep_strength":       { "value": null, "ref": null },
    "fatigue_sn_curve":     { "points": [], "ref": null, "stress_ratio": null, "test_method": null },
    "fracture_toughness":   { "value": null, "ref": null },
    "hardness_vickers":     { "value": 127,  "ref": "trevisan-alsi10mg-2017" },
    "hardness_brinell":     { "value": null, "ref": null },
    "hardness_rockwell":    { "value": null, "scale": null, "ref": null },
    "hardness_shore":       { "value": null, "scale": null, "ref": null },
    "ductility":            { "min": 6, "max": 9, "typical": 7, "ref": "trevisan-alsi10mg-2017" },
    "shear_strength":       { "value": 0.266, "ref": null }
  },

  "physical": {
    "density":                { "value": 2.67, "ref": "trevisan-alsi10mg-2017" },
    "electrical_conductivity":{ "value": null, "ref": null },
    "vapour_pressure":        { "value": null, "ref": null },
    "thermal_expansion": {
      "value": 23,
      "table": [],
      "ref": "trevisan-alsi10mg-2017"
    },
    "thermal_conductivity": {
      "value": 103,
      "table": [],
      "ref": "trevisan-alsi10mg-2017"
    },
    "specific_heat": {
      "value": 920,
      "table": [],
      "ref": "trevisan-alsi10mg-2017"
    },
    "thermal_diffusivity":    { "value": 0.42, "ref": null },
    "melting_point_tm":       { "value": 557,  "ref": "trevisan-alsi10mg-2017" },
    "glass_transition_tg":    { "value": null, "ref": null },
    "magnetic_classification":{ "value": "Diamagnetic", "ref": null }
  },

  "references": ["trevisan-alsi10mg-2017"],

  "metadata": {
    "submitted_by":  "scroberts",
    "submitted_date": "2026-05-16",
    "approved_by":   "scroberts",
    "approved_date": "2026-05-16"
  }
}

File: materials/metals/aluminum-1100-o.json
{
  "schema_version": 1,
  "identification": {
    "name": "Aluminum 1100-O",
    "slug": "aluminum-1100-o",
    "category": "Metal",
    "fabrication_processes": ["Machining", "Welding"],
    "common_forms": ["Sheet", "Plate"],
    "common_form_notes": "Commonly available as sheet and foil. Very soft — easily formed, spun, and deep-drawn.",
    "usage_frequency": "Common",
    "notes": "Commercially pure aluminum (99.0% min Al). O temper: fully annealed, softest and most ductile condition. AZoM lists elastic modulus as 70–80 GPa for the 1100 alloy family; the value of 70 GPa used here corresponds to the lower bound and is consistent with the Aluminum Association standard value of 69 GPa. Thermal conductivity and O-temper strength values are not listed at the AZoM reference — they are well-established values from the Aluminum Association (k = 222 W/m·K for O temper; σ_y = 34 MPa, UTS = 90 MPa per ASTM B209)."
  },

  "typical_usage": "Electrical busbars and conductors, heat exchanger fins, reflective sheet, chemical process equipment, food and chemical containers, spinning and deep-drawing applications requiring maximum formability.",

  "mechanical_common": {
    "youngs_modulus":      { "value": 70,    "ref": "azom-aluminum-1100" },
    "poissons_ratio":      { "value": 0.33,  "ref": "azom-aluminum-1100" },
    "yield_strength":      { "value": 0.034, "ref": null },
    "tensile_strength":    { "value": 0.090, "ref": null },
    "compressive_modulus": { "value": null,  "ref": null },
    "compressive_strength":{ "value": 34,    "ref": null },
    "usable_temp_range":   { "min": -196, "max": 150, "ref": null }
  },

  "mechanical_other": {
    "microyield_strength": { "value": null, "ref": null },
    "creep_strength":      { "value": null, "ref": null },
    "fracture_toughness":  { "value": null, "ref": null },
    "hardness_vickers":    { "value": 24,   "ref": null },
    "hardness_brinell":    { "value": 23,   "ref": null },
    "hardness_rockwell":   { "value": null, "scale": null, "ref": null },
    "ductility":           { "min": 35, "max": null, "typical": null, "ref": null },
    "shear_strength":      { "value": 0.055, "ref": null }
  },

  "physical": {
    "density":                { "value": 2.71,  "ref": "azom-aluminum-1100" },
    "electrical_conductivity":{ "value": 59.0,  "ref": null },
    "vapour_pressure":        { "value": null,  "ref": null },
    "thermal_expansion": {
      "value": 23.6,
      "table": [
        { "temp": 20, "cte": 23.6 }
      ],
      "ref": "azom-aluminum-1100"
    },
    "thermal_conductivity":{ "value": 222,  "ref": null },
    "specific_heat":       { "value": 904,  "ref": null },
    "thermal_diffusivity": { "value": null, "ref": null },
    "melting_point_tm":    { "value": 657,  "ref": null },
    "glass_transition_tg": { "value": null, "ref": null },
    "magnetic_classification": { "value": "Paramagnetic", "ref": null }
  },

  "references": ["azom-aluminum-1100"],

  "metadata": {
    "submitted_by": "admin",
    "submitted_date": "2026-05-14",
    "approved_by": "admin",
    "approved_date": "2026-05-14"
  }
}

File: materials/metals/aluminum-2024-t3.json
{
  "schema_version": 1,
  "identification": {
    "name": "Aluminum 2024-T3",
    "slug": "aluminum-2024-t3",
    "category": "Metal",
    "fabrication_processes": [ "Machining" ],
    "common_forms": [ "Sheet", "Plate", "Round Bar", "Tube" ],
    "common_form_notes": "The classic aerospace aircraft-skin sheet alloy — high strength-to-weight for its era, though superseded by 7075 where even higher strength is needed. Poor weldability (high copper content, like other 2xxx-series alloys) means it's joined mechanically (rivets, fasteners) rather than welded, unlike 6061.",
    "usage_frequency": "Specialty",
    "notes": "All mechanical/thermal values are Aluminum Association \"Typical\" figures from a single MatWeb datasheet — internally consistent (back-calculating shear modulus from the stored E=73.1 GPa and ν=0.33 gives G ≈ 27.5 GPa, matching the source's directly-stated 28.0 GPa closely) and consistent with commonly-cited textbook values for this well-known alloy. Shear strength (283 MPa) is a directly-reported value, not derived. Electrical conductivity (29.6% IACS (International Annealed Copper Standard)) derived from the source's stated electrical resistivity (5.82 µΩ·cm) via %IACS = (1.7241/5.82)×100 — matches the commonly-cited ~30% IACS figure for 2024-T3. Melting point is solidus (502°C); liquidus is 638°C. Strength drops sharply at elevated temperature (source gives 52 MPa UTS (ultimate tensile strength) @ 316°C, 34 MPa @ 371°C) — not recorded as a usable temperature range here since no single service-temperature limit was given, but worth noting this alloy is not a high-temperature choice despite good room-temperature strength. Remains ductile at cryogenic temperatures (18% elongation reported at −196°C). A single fatigue data point (138 MPa @ 5×10⁸ cycles, completely reversed stress, RR Moore machine) is stored as the sole S-N curve point — not a full curve."
  },
  "typical_usage": "Aircraft fuselage skin and structural sheet, truck wheels, structural rivets, and other applications needing high strength-to-weight with good fatigue and fracture resistance. A common comparison point against 6061-T6 (much better weldability/machinability, lower strength) and 7075-T6 (higher strength, worse fatigue/fracture behavior in some regimes).",
  "mechanical_common": {
    "youngs_modulus": {
      "value": 73.1,
      "ref": "matweb-aluminum-2024-t3"
    },
    "poissons_ratio": {
      "value": 0.33,
      "ref": "matweb-aluminum-2024-t3"
    },
    "yield_strength": {
      "value": 0.345,
      "ref": "matweb-aluminum-2024-t3"
    },
    "tensile_strength": {
      "value": 0.483,
      "ref": "matweb-aluminum-2024-t3"
    },
    "compressive_modulus": {
      "value": null,
      "ref": null
    },
    "compressive_strength": {
      "value": null,
      "ref": null
    },
    "usable_temp_range": {
      "min": null,
      "max": null,
      "ref": null
    }
  },
  "mechanical_other": {
    "microyield_strength": {
      "value": null,
      "ref": null
    },
    "creep_strength": {
      "value": null,
      "ref": null
    },
    "fatigue_sn_curve": {
      "points": [
        { "stress": 0.138, "cycles": 500000000 }
      ],
      "ref": "matweb-aluminum-2024-t3"
    },
    "fracture_toughness": {
      "value": null,
      "ref": null
    },
    "hardness_vickers": {
      "value": 137,
      "ref": "matweb-aluminum-2024-t3"
    },
    "hardness_brinell": {
      "value": 120,
      "ref": "matweb-aluminum-2024-t3"
    },
    "hardness_rockwell": {
      "value": 75,
      "scale": "B",
      "ref": "matweb-aluminum-2024-t3"
    },
    "hardness_shore": {
      "value": null,
      "scale": null,
      "ref": null
    },
    "ductility": {
      "min": null,
      "max": null,
      "typical": 17,
      "ref": "matweb-aluminum-2024-t3"
    },
    "shear_strength": {
      "value": 0.283,
      "ref": "matweb-aluminum-2024-t3"
    }
  },
  "physical": {
    "density": {
      "value": 2.78,
      "ref": "matweb-aluminum-2024-t3"
    },
    "electrical_conductivity": {
      "value": 29.6,
      "ref": null
    },
    "vapour_pressure": {
      "value": null,
      "ref": null
    },
    "thermal_expansion": {
      "value": 23.2,
      "table": [
        { "temp": 20,  "cte": 21.1 },
        { "temp": 100, "cte": 23.2 },
        { "temp": 200, "cte": 23.8 }
      ],
      "ref": "matweb-aluminum-2024-t3"
    },
    "thermal_conductivity": {
      "value": 121,
      "table": [],
      "ref": "matweb-aluminum-2024-t3"
    },
    "specific_heat": {
      "value": 875,
      "table": [],
      "ref": "matweb-aluminum-2024-t3"
    },
    "thermal_diffusivity": {
      "value": null,
      "ref": null
    },
    "melting_point_tm": {
      "value": 502,
      "ref": "matweb-aluminum-2024-t3"
    },
    "glass_transition_tg": {
      "value": null,
      "ref": null
    },
    "magnetic_classification": {
      "value": "Paramagnetic",
      "ref": null
    }
  },
  "references": [ "matweb-aluminum-2024-t3" ],
  "metadata": {
    "submitted_by": null,
    "submitted_date": "2026-07-26",
    "approved_by": null,
    "approved_date": null
  }
}

File: materials/metals/aluminum-5052-h32.json
{
  "schema_version": 1,
  "identification": {
    "name": "Aluminum 5052-H32",
    "slug": "aluminum-5052-h32",
    "category": "Metal",
    "fabrication_processes": ["Machining", "Welding"],
    "common_forms": ["Sheet", "Plate"],
    "common_form_notes": "Predominantly stocked as sheet and plate. Excellent formability in this temper.",
    "commonly_available": true,
    "notes": "H32 temper: strain-hardened then stabilized (quarter-hard). Non-heat-treatable Al-Mg alloy. Superior corrosion resistance (especially marine and salt-spray) compared to 6061, with excellent formability and weldability. Not as machinable as 6061."
  },

  "typical_usage": "Marine hull plating, fuel and oil tanks, pressure vessels, flooring panels, refrigerator liners, storm shutters, fan blades, and sheet metal fabrication requiring high corrosion resistance with moderate strength.",

  "mechanical_common": {
    "youngs_modulus":      { "value": 70.3,  "ref": "asm-handbook-v2-1990" },
    "poissons_ratio":      { "value": 0.33,  "ref": "asm-handbook-v2-1990" },
    "yield_strength":      { "value": 0.193, "ref": "asm-handbook-v2-1990" },
    "tensile_strength":    { "value": 0.228, "ref": "asm-handbook-v2-1990" },
    "compressive_modulus": { "value": null,  "ref": null },
    "compressive_strength":{ "value": 193,   "ref": "asm-handbook-v2-1990" },
    "usable_temp_range":   { "min": -196, "max": 150, "ref": "asm-handbook-v2-1990" }
  },

  "mechanical_other": {
    "microyield_strength": { "value": null, "ref": null },
    "creep_strength":      { "value": null, "ref": null },
    "fatigue_sn_curve": {
      "points": [
        { "stress": 0.172, "cycles": 100000 },
        { "stress": 0.138, "cycles": 1000000 },
        { "stress": 0.117, "cycles": 500000000 }
      ],
      "ref": "mil-hdbk-5j-2003"
    },
    "fracture_toughness": { "value": null,  "ref": null },
    "hardness_vickers":   { "value": null,  "ref": null },
    "hardness_brinell":   { "value": 60,    "ref": "asm-handbook-v2-1990" },
    "hardness_rockwell":  { "value": 55, "scale": "B", "ref": "asm-handbook-v2-1990" },
    "ductility":          { "min": 12, "max": null, "typical": null, "ref": "asm-handbook-v2-1990" },
    "shear_strength":     { "value": 0.138, "ref": "asm-handbook-v2-1990" }
  },

  "physical": {
    "density":                { "value": 2.68,  "ref": "asm-handbook-v2-1990" },
    "electrical_conductivity":{ "value": 35.0,  "ref": "asm-handbook-v2-1990" },
    "vapour_pressure":        { "value": null,  "ref": null },
    "thermal_expansion": {
      "value": 23.8,
      "table": [
        { "temp": 20, "cte": 23.8 }
      ],
      "ref": "asm-handbook-v2-1990"
    },
    "thermal_conductivity":{ "value": 138,  "ref": "asm-handbook-v2-1990" },
    "specific_heat":       { "value": 880,  "ref": "asm-handbook-v2-1990" },
    "thermal_diffusivity": { "value": null, "ref": null },
    "melting_point_tm":    { "value": 649,  "ref": "asm-handbook-v2-1990" },
    "glass_transition_tg": { "value": null, "ref": null },
    "magnetic_classification": { "value": "Paramagnetic", "ref": null }
  },

  "references": ["asm-handbook-v2-1990", "mil-hdbk-5j-2003"],

  "metadata": {
    "submitted_by": "admin",
    "submitted_date": "2026-05-14",
    "approved_by": "admin",
    "approved_date": "2026-05-14"
  }
}

File: materials/metals/aluminum-6061-t6.json
{
  "schema_version": 1,
  "identification": {
    "name": "Aluminum 6061-T6",
    "slug": "aluminum-6061-t6",
    "category": "Metal",
    "fabrication_processes": ["Machining", "Welding", "Forging", "Extrude", "Plateable"],
    "common_forms": ["Sheet", "Plate", "Round Bar", "Angles and Structural Profiles"],
    "common_form_notes": "Widely stocked in most metals suppliers. Extrusions available in many standard profiles.",
    "commonly_available": true,
    "notes": "T6 temper denotes solution heat-treated and artificially aged. One of the most commonly used aluminum alloys in mechanical design."
  },

  "typical_usage": "Structural frames and enclosures, aircraft components and skin panels, marine fittings, bicycle frames, electronic chassis and heat sinks, machined precision parts. Chosen for its excellent balance of strength, machinability, weldability, and corrosion resistance.",

  "mechanical_common": {
    "youngs_modulus":      { "value": 68.9,  "ref": "asm-handbook-v2-1990" },
    "poissons_ratio":      { "value": 0.33,  "ref": "asm-handbook-v2-1990" },
    "yield_strength":      { "value": 0.276, "ref": "asm-handbook-v2-1990" },
    "tensile_strength":    { "value": 0.310, "ref": "asm-handbook-v2-1990" },
    "compressive_modulus": { "value": null,  "ref": null },
    "compressive_strength":{ "value": 276,   "ref": "asm-handbook-v2-1990" },
    "usable_temp_range":   { "min": -80, "max": 150, "ref": "asm-handbook-v2-1990" }
  },

  "mechanical_other": {
    "microyield_strength": { "value": null, "ref": null },
    "creep_strength":      { "value": null, "ref": null },
    "fatigue_sn_curve": {
      "points": [
        { "stress": 0.150, "cycles": 10000 },
        { "stress": 0.130, "cycles": 100000 },
        { "stress": 0.110, "cycles": 1000000 },
        { "stress": 0.097, "cycles": 500000000 }
      ],
      "ref": "mil-hdbk-5j-2003"
    },
    "fracture_toughness":  { "value": 29.0, "ref": "asm-handbook-v2-1990" },
    "hardness_vickers":    { "value": null, "ref": null },
    "hardness_brinell":    { "value": 107,  "ref": "asm-handbook-v2-1990" },
    "hardness_rockwell":   { "value": 60,   "scale": "B", "ref": "asm-handbook-v2-1990" },
    "ductility":           { "min": 8, "max": null, "typical": null, "ref": "asm-handbook-v2-1990" },
    "shear_strength":      { "value": 0.207, "ref": "asm-handbook-v2-1990" }
  },

  "physical": {
    "density":                { "value": 2.70,  "ref": "asm-handbook-v2-1990" },
    "electrical_conductivity":{ "value": 43.0,  "ref": "asm-handbook-v2-1990" },
    "vapour_pressure":        { "value": null,  "ref": null },
    "thermal_expansion": {
      "value": 23.6,
      "table": [
        { "temp": 20,  "cte": 23.6 },
        { "temp": 100, "cte": 24.3 },
        { "temp": 200, "cte": 25.2 }
      ],
      "ref": "asm-handbook-v2-1990"
    },
    "thermal_conductivity":{ "value": 167,   "ref": "asm-handbook-v2-1990" },
    "specific_heat":       { "value": 896,   "ref": "asm-handbook-v2-1990" },
    "thermal_diffusivity": { "value": 0.689, "ref": null },
    "melting_point_tm":    { "value": 652,   "ref": "asm-handbook-v2-1990" },
    "glass_transition_tg": { "value": null,  "ref": null }
  },

  "references": ["asm-handbook-v2-1990", "mil-hdbk-5j-2003"],

  "metadata": {
    "submitted_by": "admin",
    "submitted_date": "2026-05-14",
    "approved_by": "admin",
    "approved_date": "2026-05-14"
  }
}

File: materials/metals/aluminum-6063-t5.json
{
  "schema_version": 1,
  "identification": {
    "name": "Aluminum 6063-T5",
    "slug": "aluminum-6063-t5",
    "category": "Metal",
    "fabrication_processes": [ "Machining", "Welding", "Extrusion", "Bending" ],
    "common_forms": [ "Angles and Structural Profiles", "Tube", "Round Bar" ],
    "common_form_notes": "The dominant architectural/structural extrusion alloy — T-slot rail (e.g. 8020-style), tube, and custom extruded profiles. Weaker than 6061-T6 but extrudes into much finer detail and has substantially higher thermal conductivity; not typically stocked as sheet/plate the way 6061 is.",
    "usage_frequency": "Common",
    "notes": "T5 temper: cooled from an elevated-temperature shaping process (extrusion) then artificially aged, without a separate solution heat-treatment step. Source page had no <h1>/usable <title> (legacy ASM-hosted MatWeb datasheet) — material name taken from the page's own heading text, not auto-extracted. Melting point is solidus (616 °C); liquidus 654 °C. Shear modulus (25.8 GPa per source) is not stored — derived.js computes G = E/(2(1+ν)) ≈ 25.9 GPa from the stored E and ν, consistent with the source. Electrical conductivity derived from source resistivity (3.16×10⁻⁶ Ω·cm) via %IACS = (1.7241 µΩ·cm / 3.16 µΩ·cm) × 100 ≈ 54.6% IACS."
  },
  "typical_usage": "T-slot extrusion framing for robotics/mechatronics chassis and enclosures, architectural trim and window/door framing, tubing, heat sinks (high thermal conductivity), and other extruded structural shapes where moderate strength and excellent extrudability/surface finish matter more than peak strength.",
  "mechanical_common": {
    "youngs_modulus": {
      "value": 68.9,
      "ref": "asm-matweb-6063-t5"
    },
    "poissons_ratio": {
      "value": 0.33,
      "ref": "asm-matweb-6063-t5"
    },
    "yield_strength": {
      "value": 0.145,
      "ref": "asm-matweb-6063-t5"
    },
    "tensile_strength": {
      "value": 0.186,
      "ref": "asm-matweb-6063-t5"
    },
    "compressive_modulus": {
      "value": null,
      "ref": null
    },
    "compressive_strength": {
      "value": null,
      "ref": null
    },
    "usable_temp_range": {
      "min": null,
      "max": null,
      "ref": null
    }
  },
  "mechanical_other": {
    "microyield_strength": {
      "value": null,
      "ref": null
    },
    "creep_strength": {
      "value": null,
      "ref": null
    },
    "fatigue_sn_curve": {
      "points": [],
      "ref": null
    },
    "fracture_toughness": {
      "value": null,
      "ref": null
    },
    "hardness_vickers": {
      "value": 70,
      "ref": "asm-matweb-6063-t5"
    },
    "hardness_brinell": {
      "value": 60,
      "ref": "asm-matweb-6063-t5"
    },
    "hardness_rockwell": {
      "value": null,
      "scale": null,
      "ref": null
    },
    "hardness_shore": {
      "value": null,
      "scale": null,
      "ref": null
    },
    "ductility": {
      "min": null,
      "max": null,
      "typical": 12,
      "ref": "asm-matweb-6063-t5"
    },
    "shear_strength": {
      "value": 0.117,
      "ref": "asm-matweb-6063-t5"
    }
  },
  "physical": {
    "density": {
      "value": 2.7,
      "ref": "asm-matweb-6063-t5"
    },
    "electrical_conductivity": {
      "value": 54.6,
      "ref": null
    },
    "vapour_pressure": {
      "value": null,
      "ref": null
    },
    "thermal_expansion": {
      "value": 23.4,
      "table": [
        { "temp": 20,  "cte": 23.4 },
        { "temp": 250, "cte": 25.6 }
      ],
      "ref": "asm-matweb-6063-t5"
    },
    "thermal_conductivity": {
      "value": 209,
      "table": [],
      "ref": "asm-matweb-6063-t5"
    },
    "specific_heat": {
      "value": 900,
      "table": [],
      "ref": "asm-matweb-6063-t5"
    },
    "thermal_diffusivity": {
      "value": null,
      "ref": null
    },
    "melting_point_tm": {
      "value": 616,
      "ref": "asm-matweb-6063-t5"
    },
    "glass_transition_tg": {
      "value": null,
      "ref": null
    },
    "magnetic_classification": {
      "value": "Paramagnetic",
      "ref": null
    }
  },
  "references": [ "asm-matweb-6063-t5" ],
  "metadata": {
    "submitted_by": null,
    "submitted_date": "2026-07-26",
    "approved_by": null,
    "approved_date": null
  }
}

File: materials/metals/beryllium-s65.json
{
  "schema_version": 1,
  "identification": {
    "name": "Beryllium (Structural Grade S-65)",
    "slug": "beryllium-s65",
    "category": "Metal",
    "fabrication_processes": ["Machining", "Forging"],
    "common_forms": ["Round Bar", "Plate"],
    "common_form_notes": "Produced by hot isostatic pressing (HIP) of beryllium powder; supplied as billets, plates, and near-net forgings by specialist suppliers (Materion Corp). CRITICAL: all machining must be performed under strict industrial hygiene controls — see Notes.",
    "usage_frequency": "Exotic",
    "notes": "HEALTH WARNING — CONFIRMED HUMAN CARCINOGEN. Inhalation of beryllium dust or fumes causes chronic beryllium disease (CBD), a severe and irreversible lung condition. All machining, grinding, or abrading must be performed under wet conditions with HEPA-filtered enclosures and supplied-air respiratory protection per OSHA 29 CFR 1910.1024. Beryllium sensitisation can occur at very low exposures (PEL: 0.2 µg/m³ TWA). Finished, non-abraded parts present minimal risk. Consult your institution's occupational health and safety office before handling any machined beryllium. S-65 grade designation by Materion Corp (formerly Brush Wellman). Beryllium's extremely low Poisson's ratio (ν ≈ 0.032) is unusual for a metal and arises from its hexagonal crystal structure and high elastic anisotropy. High specific modulus (E/ρ ≈ 155 GPa·cm³/g) and very high specific heat make it uniquely attractive for lightweight precision structures and thermal management. Maximum service temperature in air limited to ~600 °C by oxidation; higher in vacuum. Shear strength derived from von Mises criterion: UTS/√3 = 370/√3 ≈ 214 MPa."
  },

  "typical_usage": "Precision optical mirrors and telescope structures (e.g., James Webb Space Telescope secondary mirror); X-ray windows and monochromators; nuclear reactor moderators and reflectors; aerospace inertial guidance gyroscopes; satellite bus structures and camera mounts where maximum specific stiffness, dimensional stability, and thermal diffusivity are required at minimum mass.",

  "mechanical_common": {
    "youngs_modulus":      { "value": 287,   "ref": "azom-beryllium" },
    "poissons_ratio":      { "value": 0.032, "ref": "azom-beryllium" },
    "yield_strength":      { "value": 0.240, "ref": "azom-beryllium" },
    "tensile_strength":    { "value": 0.370, "ref": "azom-beryllium" },
    "compressive_modulus": { "value": null,  "ref": null },
    "compressive_strength":{ "value": 240,   "ref": "azom-beryllium" },
    "usable_temp_range":   { "min": -200, "max": 600, "ref": null }
  },

  "mechanical_other": {
    "microyield_strength": { "value": null,  "ref": null },
    "creep_strength":      { "value": null,  "ref": null },
    "fatigue_sn_curve":    { "points": [], "ref": null },
    "fracture_toughness":  { "value": null,  "ref": null },
    "hardness_vickers":    { "value": 140,   "ref": "azom-beryllium" },
    "hardness_brinell":    { "value": null,  "ref": null },
    "hardness_rockwell":   { "value": null,  "scale": null, "ref": null },
    "ductility":           { "min": 2, "max": 4, "typical": null, "ref": "azom-beryllium" },
    "shear_strength":      { "value": 0.214, "ref": null }
  },

  "physical": {
    "density":                { "value": 1.85,  "ref": "azom-beryllium" },
    "electrical_conductivity":{ "value": 40,    "ref": "azom-beryllium" },
    "vapour_pressure":        { "value": null,   "ref": null },
    "thermal_expansion": {
      "value": 11.5,
      "table": [],
      "ref": "azom-beryllium"
    },
    "thermal_conductivity":   { "value": 210,   "ref": "azom-beryllium" },
    "specific_heat":          { "value": 1820,  "ref": "azom-beryllium" },
    "thermal_diffusivity":    { "value": null,   "ref": null },
    "melting_point_tm":       { "value": 1287,  "ref": "azom-beryllium" },
    "glass_transition_tg":    { "value": null,   "ref": null },
    "magnetic_classification":{ "value": "Diamagnetic", "ref": null }
  },

  "references": ["azom-beryllium"],

  "metadata": {
    "submitted_by": "admin",
    "submitted_date": "2026-05-15",
    "approved_by": "admin",
    "approved_date": "2026-05-15"
  }
}

File: materials/metals/brass-free-cutting-astm-b16-h02-temper.json
{
  "schema_version": 1,
  "identification": {
    "name": "Brass, Free Cutting, ASTM B16, H02 Temper",
    "slug": "brass-free-cutting-astm-b16-h02-temper",
    "category": "Metal",
    "fabrication_processes": [
      "Machining"
    ],
    "common_forms": [
      "Plate",
      "Round Bar"
    ],
    "common_form_notes": null,
    "usage_frequency": "Common",
    "notes": "Material properties specified for thicknesses <= 12.7 mm"
  },
  "typical_usage": null,
  "mechanical_common": {
    "youngs_modulus": {
      "value": 96.52720000000001,
      "ref": "matweb-brass-astm-b16-h02"
    },
    "poissons_ratio": {
      "value": 0.32,
      "ref": "matweb-brass-astm-b16-h02"
    },
    "yield_strength": {
      "value": 0.17237000000000002,
      "ref": "matweb-brass-astm-b16-h02"
    },
    "tensile_strength": {
      "value": 0.3930036,
      "ref": "matweb-brass-astm-b16-h02"
    },
    "compressive_modulus": {
      "value": null,
      "ref": null
    },
    "compressive_strength": {
      "value": null,
      "ref": null
    },
    "usable_temp_range": {
      "min": null,
      "max": null,
      "ref": null
    }
  },
  "mechanical_other": {
    "microyield_strength": {
      "value": null,
      "ref": null
    },
    "creep_strength": {
      "value": null,
      "ref": null
    },
    "fatigue_sn_curve": {
      "points": [
        {
          "stress": 0.1379,
          "cycles": 100000000
        }
      ],
      "ref": "matweb-brass-astm-b16-h02",
      "stress_ratio": null,
      "test_method": null
    },
    "fracture_toughness": {
      "value": null,
      "ref": null
    },
    "hardness_vickers": {
      "value": null,
      "ref": null
    },
    "hardness_brinell": {
      "value": null,
      "ref": null
    },
    "hardness_rockwell": {
      "value": 65,
      "scale": "B",
      "ref": "matweb-brass-astm-b16-h02"
    },
    "hardness_shore": {
      "value": null,
      "scale": null,
      "ref": null
    },
    "ductility": {
      "min": 7,
      "max": 20,
      "typical": 25,
      "ref": "matweb-brass-astm-b16-h02"
    },
    "shear_strength": {
      "value": 0.2206336,
      "ref": "matweb-brass-astm-b16-h02"
    }
  },
  "physical": {
    "density": {
      "value": 8.497730746052044,
      "ref": "matweb-brass-astm-b16-h02"
    },
    "electrical_conductivity": {
      "value": null,
      "ref": null
    },
    "vapour_pressure": {
      "value": null,
      "ref": null
    },
    "thermal_expansion": {
      "value": 20.52,
      "table": [
        {
          "temp": 20,
          "cte": 20.52
        },
        {
          "temp": 300,
          "cte": 20.52
        }
      ],
      "ref": "matweb-brass-astm-b16-h02"
    },
    "thermal_conductivity": {
      "value": 115,
      "table": [
        {
          "temp": 20,
          "k": 115
        }
      ],
      "ref": "matweb-brass-astm-b16-h02"
    },
    "specific_heat": {
      "value": 375,
      "table": [],
      "ref": "matweb-brass-astm-b16-h02"
    },
    "thermal_diffusivity": {
      "value": null,
      "ref": null
    },
    "melting_point_tm": {
      "value": 885,
      "ref": "matweb-brass-astm-b16-h02"
    },
    "glass_transition_tg": {
      "value": null,
      "ref": null
    },
    "magnetic_classification": {
      "value": null,
      "ref": null
    }
  },
  "references": [
    "matweb-brass-astm-b16-h02"
  ],
  "new_references": {
    "matweb-brass-astm-b16-h02": {
      "short_label": "MatWeb: Brass ASTM B16 H02",
      "doi": null,
      "bibtex": null,
      "url": "https://www.matweb.com/search/datasheet.aspx?matguid=9b82636b70e7489eadf4610fbcdedbc2&n=1"
    }
  },
  "metadata": {
    "submitted_by": null,
    "submitted_date": "2026-05-21",
    "approved_by": null,
    "approved_date": null
  }
}

File: materials/metals/inconel-625.json
{
  "schema_version": 1,

  "identification": {
    "name":       "Inconel 625 (Annealed)",
    "slug":       "inconel-625",
    "category":   "Metal",
    "fabrication_processes": ["Machining", "Welding", "Casting", "3D Print (DMLS/SLM)", "3D Print (Binder Jet)", "Sintering"],
    "common_forms": ["Sheet", "Plate", "Round Bar", "Powder"],
    "common_form_notes": "Available as sheet (ASTM B443), plate (B443), bar/rod (B446), tube (B444), and welded pipe (B705) from aerospace and corrosion-resistant alloy suppliers. Supplied as gas-atomised powder (15–45 µm) for metal AM. Also used as weld filler wire (ERNiCrMo-3, AWS A5.14). UNS N06625, Werkstoff Nr. 2.4668, DIN NiCr22Mo9Nb.",
    "usage_frequency": "Specialty",
    "notes": "Inconel 625 is a solid-solution-strengthened nickel–chromium–molybdenum–niobium superalloy (UNS N06625). Properties are for the annealed condition (980–1150°C, air cool) per ASTM B443/B446. Unlike Inconel 718, no precipitation hardening is required — Mo (8–10%) and Nb (3.2–4.2%) in solid solution provide strength up to ~982°C without a complex ageing cycle. Exceptional corrosion resistance: superior pitting, crevice, and intergranular corrosion resistance in seawater and aggressive chloride environments; resists both oxidising and reducing acids. Max continuous service temperature ~982°C (short-term oxidation resistance to 1093°C; mechanical strength is limiting above ~982°C). Cryogenic toughness is excellent — Charpy impact energy 47–66 J at −196°C, suitable for cryogenic tankage and LNG service. Weldability is outstanding: no post-weld heat treatment is required to maintain corrosion resistance (not susceptible to sensitisation), and 625 is widely used as weld overlay and cladding (filler wire ERNiCrMo-3). In metal AM (DMLS/SLM/LPBF), 625 is one of the most printable superalloys — it does not suffer the hot cracking from γ″ precipitation that challenges Inconel 718 during AM. As-built SLM parts exhibit columnar dendritic microstructure with significantly higher strength (UTS up to ~1,240 MPa) but reduced ductility compared with wrought annealed; solution anneal and HIP restore ductility and eliminate porosity. Hardness HV 200 is approximate, converted from 190 HB. Shear strength derived from von Mises criterion: UTS/√3 = 930/√3 ≈ 537 MPa. Electrical conductivity derived from resistivity 1.29 µΩ·m: (0.01724/1.29) × 100 ≈ 1.3% IACS. Melting range: solidus 1290°C, liquidus 1350°C (MatWeb). Thermal diffusivity derived from k, ρ, Cp."
  },

  "typical_usage": "Seawater and offshore hardware (risers, subsea valves, umbilicals); chemical process vessels and piping; flue gas desulphurisation systems; aerospace engine components (combustor liners, exhaust systems) above 700°C; cryogenic tankage and LNG equipment; nuclear waste containment; weld cladding and hardfacing on lower-alloy substrates.",

  "mechanical_common": {
    "youngs_modulus":       { "value": 207,   "ref": "espi-inconel-625" },
    "poissons_ratio":       { "value": 0.308, "ref": "californiametal-inconel-625" },
    "yield_strength":       { "value": 0.517, "ref": "espi-inconel-625" },
    "tensile_strength":     { "value": 0.930, "ref": "espi-inconel-625" },
    "compressive_modulus":  { "value": null,  "ref": null },
    "compressive_strength": { "value": null,  "ref": null },
    "usable_temp_range":    { "min": null, "max": 982, "ref": "sandmeyer-inconel-625" }
  },

  "mechanical_other": {
    "microyield_strength":  { "value": null, "ref": null },
    "creep_strength":       { "value": null, "ref": null },
    "fatigue_sn_curve":     { "points": [], "ref": null },
    "fracture_toughness":   { "value": null, "ref": null },
    "hardness_vickers":     { "value": 200,  "ref": "espi-inconel-625" },
    "hardness_brinell":     { "value": 190,  "ref": "espi-inconel-625" },
    "hardness_rockwell":    { "value": null, "scale": null, "ref": null },
    "hardness_shore":       { "value": null, "scale": null, "ref": null },
    "ductility":            { "min": 42, "max": null, "typical": 50, "ref": "espi-inconel-625" },
    "shear_strength":       { "value": 0.537, "ref": null }
  },

  "physical": {
    "density":                { "value": 8.44, "ref": "espi-inconel-625" },
    "electrical_conductivity":{ "value": 1.3,  "ref": "espi-inconel-625" },
    "vapour_pressure":        { "value": null,  "ref": null },
    "thermal_expansion": {
      "value": 12.8,
      "table": [
        { "temp": 20,  "cte": 12.8 },
        { "temp": 204, "cte": 13.1 },
        { "temp": 316, "cte": 13.5 },
        { "temp": 427, "cte": 13.9 },
        { "temp": 538, "cte": 14.4 },
        { "temp": 649, "cte": 15.1 },
        { "temp": 760, "cte": 15.7 },
        { "temp": 871, "cte": 16.6 },
        { "temp": 982, "cte": 17.3 }
      ],
      "ref": "hightempmetals-inconel-625"
    },
    "thermal_conductivity": {
      "value": 9.8,
      "table": [
        { "temp": 23,  "k": 9.8 },
        { "temp": 100, "k": 11.4 },
        { "temp": 200, "k": 13.4 },
        { "temp": 300, "k": 15.5 },
        { "temp": 400, "k": 17.6 },
        { "temp": 500, "k": 19.6 },
        { "temp": 600, "k": 21.3 }
      ],
      "ref": "hightempmetals-inconel-625"
    },
    "specific_heat": {
      "value": 410,
      "table": [],
      "ref": "espi-inconel-625"
    },
    "thermal_diffusivity":    { "value": 0.028, "ref": null },
    "melting_point_tm":       { "value": 1290,  "ref": "espi-inconel-625" },
    "glass_transition_tg":    { "value": null,   "ref": null },
    "magnetic_classification":{ "value": "Paramagnetic", "ref": null }
  },

  "references": ["espi-inconel-625", "hightempmetals-inconel-625", "californiametal-inconel-625", "sandmeyer-inconel-625"],

  "metadata": {
    "submitted_by":  "scroberts",
    "submitted_date": "2026-05-17",
    "approved_by":   "scroberts",
    "approved_date": "2026-05-17"
  }
}

File: materials/metals/inconel-718.json
{
  "schema_version": 1,

  "identification": {
    "name":       "Inconel 718 (Precipitation Hardened)",
    "slug":       "inconel-718",
    "category":   "Metal",
    "fabrication_processes": ["Machining", "Welding", "3D Print (DMLS/SLM)", "3D Print (Binder Jet)", "Sintering"],
    "common_forms": ["Sheet", "Plate", "Round Bar", "Tube", "Powder"],
    "common_form_notes": "Widely available as wrought bar, billet, plate, sheet, strip, and ring from aerospace suppliers. Also supplied as gas-atomised spherical powder for metal AM (DMLS/SLM and Binder Jet). AMS (Aerospace Material Specification) 5662 (bar/billet, solution annealed), AMS 5663 (bar, precipitation hardened), AMS 5664 (sheet/strip). UNS (Unified Numbering System) N07718, Werkstoff Nr. 2.4668.",
    "usage_frequency": "Specialty",
    "notes": "Inconel 718 is a precipitation-hardenable nickel–chromium superalloy. Properties given are for the standard engineering condition: solution annealed (982°C/1 h, air cool) then double-aged (718°C/8 h, furnace cool at 55°C/h to 621°C, hold 8 h, air cool). This treatment precipitates the primary strengthening phase γ″ (Ni₃Nb, body-centred tetragonal) plus secondary γ′ (Ni₃(Al,Ti), FCC (face-centred cubic)), raising yield strength from ~550 MPa (annealed) to >1,000 MPa while retaining useful ductility. Solution-annealed material is preferred when weldability or cold-forming is required; the aged condition is used for structural hardware. Max continuous service temperature is ~650°C; above 700°C the γ″ phase reverts to the stable δ phase (Ni₃Nb, orthorhombic), causing overaging and strength loss. Short-term peak temperature ~980°C. Inconel 718 is the most widely printed superalloy in metal AM (additive manufacturing) (DMLS (Direct Metal Laser Sintering)/SLM (Selective Laser Melting)/LPBF (laser powder bed fusion)); as-built parts contain high residual stresses and are typically stress-relieved, then solution annealed, optionally HIPed (Hot Isostatic Pressing, to close internal porosity), then double-aged to recover mechanical properties approaching wrought. Curie temperature is −112°C; above this the alloy is paramagnetic (magnetically inert at room temperature). Shear strength derived from von Mises criterion: UTS (ultimate tensile strength)/√3 = 1240/√3 ≈ 716 MPa. Electrical conductivity derived from resistivity ~1.25 µΩ·m: (ρ_Cu/ρ_IN718) × 100 = (0.01724/1.25) × 100 ≈ 1.4% IACS (International Annealed Copper Standard). Thermal diffusivity is derived from thermal conductivity (k), density (ρ), and specific heat (Cp) — not an independently measured value."
  },

  "typical_usage": "Aerospace turbine discs, blades, combustor liners, fasteners, and casings; rocket engine components; cryogenic tankage hardware; nuclear reactor core components; oil/gas downhole tooling; high-performance racing engine parts. The dominant superalloy for metal AM in aerospace and defence.",

  "mechanical_common": {
    "youngs_modulus":       { "value": 200,   "ref": "engineersedge-inconel-718" },
    "poissons_ratio":       { "value": 0.294, "ref": "engineersedge-inconel-718" },
    "yield_strength":       { "value": 1.035, "ref": "azom-inconel-718" },
    "tensile_strength":     { "value": 1.240, "ref": "azom-inconel-718" },
    "compressive_modulus":  { "value": null,  "ref": null },
    "compressive_strength": { "value": null,  "ref": null },
    "usable_temp_range":    { "min": null, "max": 650, "ref": "hightempmetals-inconel-718" }
  },

  "mechanical_other": {
    "microyield_strength":  { "value": null, "ref": null },
    "creep_strength":       { "value": null, "ref": null },
    "fatigue_sn_curve":     { "points": [], "ref": null },
    "fracture_toughness":   { "value": null, "ref": null },
    "hardness_vickers":     { "value": 354,  "ref": "espi-inconel-718" },
    "hardness_brinell":     { "value": null, "ref": null },
    "hardness_rockwell":    { "value": 36, "scale": "C", "ref": "espi-inconel-718" },
    "hardness_shore":       { "value": null, "scale": null, "ref": null },
    "ductility":            { "min": 12, "max": null, "typical": 20, "ref": "azom-inconel-718" },
    "shear_strength":       { "value": 0.716, "ref": null }
  },

  "physical": {
    "density":                { "value": 8.19, "ref": "espi-inconel-718" },
    "electrical_conductivity":{ "value": 1.4,  "ref": "espi-inconel-718" },
    "vapour_pressure":        { "value": null,  "ref": null },
    "thermal_expansion": {
      "value": 13.0,
      "table": [
        { "temp": 93,  "cte": 12.8 },
        { "temp": 204, "cte": 13.5 },
        { "temp": 316, "cte": 13.9 },
        { "temp": 427, "cte": 14.2 },
        { "temp": 538, "cte": 14.4 },
        { "temp": 649, "cte": 15.1 },
        { "temp": 760, "cte": 16.0 }
      ],
      "ref": "hightempmetals-inconel-718"
    },
    "thermal_conductivity": {
      "value": 11.4,
      "table": [],
      "ref": "espi-inconel-718"
    },
    "specific_heat": {
      "value": 435,
      "table": [],
      "ref": "espi-inconel-718"
    },
    "thermal_diffusivity":    { "value": 0.032, "ref": null },
    "melting_point_tm":       { "value": 1260,  "ref": "espi-inconel-718" },
    "glass_transition_tg":    { "value": null,   "ref": null },
    "magnetic_classification":{ "value": "Paramagnetic", "ref": null }
  },

  "references": ["azom-inconel-718", "espi-inconel-718", "engineersedge-inconel-718", "hightempmetals-inconel-718"],

  "metadata": {
    "submitted_by":  "scroberts",
    "submitted_date": "2026-05-17",
    "approved_by":   "scroberts",
    "approved_date": "2026-05-17"
  }
}
