Repository: scroberts/Engineering-Materials-Database

# UVIC Engineering Materials Database

A static reference database of engineering material properties for Design Engineering students at the University of Victoria. Browse, filter, compare, and export data for metals, plastics, ceramics, composites, elastomers, glass, and natural materials.

**Live site:** https://scroberts.github.io/Engineering-Materials-Database/
> **Educational use only.** Data has been compiled from published sources. Do not use as the sole basis for safety-critical design decisions — always verify against primary sources and manufacturer datasheets.

---

File: materials/metals/invar-36-alloy.json
{
  "schema_version": 1,
  "identification": {
    "name": "Invar 36 Alloy (Cold Drawn)",
    "slug": "invar-36-alloy",
    "category": "Metal",
    "fabrication_processes": ["Machining", "Welding"],
    "common_forms": ["Plate", "Round Bar"],
    "common_form_notes": "Typically sourced as cold drawn bar stock. Invar 36® is a registered trademark of Carpenter Technology Corporation.",
    "usage_frequency": "Exotic",
    "notes": "36% nickel-iron alloy with a coefficient of thermal expansion approximately one-tenth that of carbon steel up to ~190°C (thermal inflection point where the low-CTE Invar effect begins to break down). Curie temperature 279°C — above this, ferromagnetic properties are lost. Also known as Nilo 36, FeNi36, and Invar M93. Equivalent designations: UNS K93600 (annealed), UNS K93601 (cold drawn); W. Nr. 1.3912; ASTM B753 Alloy T36. Machinability similar to AISI 304 stainless steel. Can be welded, brazed, and plated. Young's modulus varies with temper: MatWeb reports 148 GPa for cold drawn bar; SpaceMatDB reports 140 GPa (temper unspecified). Qualified for space applications; stress corrosion cracking resistance tested per ECSS-Q-ST-70-36C. Data primarily from Carpenter Technology Corporation (MatWeb) with supplemental data from SpaceMatDB. Cryogenic CTE table entries (−200 and −100 °C) are mean coefficients from T to +20 °C, per Sandmeyer Steel SSC Invar 36 product datasheet (sandmeyer-invar36); above-RT CTE table entries from MatWeb Carpenter Invar 36. Thermal conductivity k(T) table from NIST Cryogenic Materials Database (nist-cryo-invar); NIST RT value is 13.8 W/m·K (annealed condition) while existing MatWeb scalar (10.15 W/m·K) is for cold-drawn bar — the discrepancy reflects temper difference."
  },

  "typical_usage": "Applications requiring minimal dimensional change with temperature: precision optical and laser systems, aircraft controls, radio and electronic devices, bimetallic thermostats, rod-and-tube temperature regulators, space structures and instrument frames. The extremely low CTE near room temperature is its primary design advantage.",

  "mechanical_common": {
    "youngs_modulus":      { "value": 148,   "ref": "matweb_carpenter_invar36_coldrawn" },
    "poissons_ratio":      { "value": 0.25,  "ref": "spacematdb_invar36" },
    "yield_strength":      { "value": 0.483, "ref": "matweb_carpenter_invar36_coldrawn" },
    "tensile_strength":    { "value": 0.621, "ref": "matweb_carpenter_invar36_coldrawn" },
    "compressive_modulus": { "value": null,  "ref": null },
    "compressive_strength":{ "value": 483,   "ref": "matweb_carpenter_invar36_coldrawn" },
    "usable_temp_range":   { "min": -200, "max": 190, "ref": "spacematdb_invar36" }
  },

  "mechanical_other": {
    "microyield_strength": { "value": null, "ref": null },
    "creep_strength":      { "value": null, "ref": null },
    "fatigue_sn_curve":    { "points": [], "ref": null },
    "fracture_toughness":  { "value": null, "ref": null },
    "hardness_vickers":    { "value": null, "ref": null },
    "hardness_brinell":    { "value": null, "ref": null },
    "hardness_rockwell":   { "value": 90, "scale": "B", "ref": "matweb_carpenter_invar36_coldrawn" },
    "ductility":           { "min": 20, "max": null, "typical": null, "ref": "matweb_carpenter_invar36_coldrawn" },
    "shear_strength":      { "value": null, "ref": null }
  },

  "physical": {
    "density":                { "value": 8.05, "ref": "matweb_carpenter_invar36_coldrawn" },
    "electrical_conductivity":{ "value": 2.10, "ref": "matweb_carpenter_invar36_coldrawn" },
    "vapour_pressure":        { "value": null, "ref": null },
    "thermal_expansion": {
      "value": 1.30,
      "table": [
        { "temp": -200, "cte": 1.5 },
        { "temp": -100, "cte": 1.3 },
        { "temp": 93,   "cte": 1.30 },
        { "temp": 260,  "cte": 4.18 },
        { "temp": 371,  "cte": 7.60 }
      ],
      "ref": "matweb_carpenter_invar36_coldrawn"
    },
    "thermal_conductivity":{ "value": 10.15, "table": [
      { "temp": -196, "k": 6.19 },
      { "temp": -123, "k": 10.1 },
      { "temp": -73,  "k": 11.9 },
      { "temp": 0,    "k": 13.5 },
      { "temp": 27,   "k": 13.8 }
    ], "ref": "nist-cryo-invar" },
    "specific_heat":       { "value": 515, "table": [],   "ref": "matweb_carpenter_invar36_coldrawn" },
    "thermal_diffusivity": { "value": null,  "ref": null },
    "melting_point_tm":    { "value": 1427,  "ref": "matweb_carpenter_invar36_coldrawn" },
    "glass_transition_tg": { "value": null,  "ref": null },
    "magnetic_classification": { "value": "Ferromagnetic", "ref": null }
  },

  "references": ["matweb_carpenter_invar36_coldrawn", "spacematdb_invar36", "sandmeyer-invar36", "nist-cryo-invar"],

  "metadata": {
    "submitted_by": "admin",
    "submitted_date": "2026-05-14",
    "approved_by": "admin",
    "approved_date": "2026-05-14"
  }
}

File: materials/metals/magnesium-az31b-h24.json
{
  "schema_version": 1,
  "identification": {
    "name": "Magnesium AZ31B-H24",
    "slug": "magnesium-az31b-h24",
    "category": "Metal",
    "fabrication_processes": [ "Machining", "Bending" ],
    "common_forms": [ "Sheet", "Plate", "Tube" ],
    "common_form_notes": "H24 (strain-hardened, partially annealed) hard-rolled sheet is the standard, most commonly cited AZ31B condition — a good strength/formability balance versus the fully-soft O temper or the more heavily strain-hardened H26.",
    "usage_frequency": "Specialty",
    "notes": "The lightest common structural metal in this database (1.77 g/cm³, roughly 2/3 the density of aluminum) — deliberately chosen for weight-critical structural applications, not purely a comparison curiosity. SAFETY: magnesium fines/chips are flammable and can ignite during machining if heat builds up — use sharp tooling, adequate cutting speed, and manage chip accumulation; magnesium fires must never be extinguished with water (use a Class D extinguisher or dry sand). Machinability is rated 100% (relative rating) by this source — magnesium alloys are often used as the reference baseline for comparing other materials' machinability, reflecting excellent chip formation and low cutting forces. Compressive yield strength (180 MPa) is notably lower than tensile yield (220 MPa) — a real, well-known characteristic of magnesium's hexagonal close-packed (HCP) crystal structure, which deforms asymmetrically in tension vs. compression via twinning; this asymmetry is much less pronounced in cubic metals (steel, aluminum) and is worth remembering when analyzing compressive/buckling loads. Shear strength (160 MPa) is a directly-reported value, not derived. Shear modulus (17.0 GPa, not stored) is consistent with the stored E and ν: G = E/(2(1+ν)) = 45/2.7 ≈ 16.7 GPa, close to the source's direct value. Melting point is solidus (605°C); liquidus is 630°C. Electrical conductivity (18.7% IACS (International Annealed Copper Standard)) derived from the source's stated resistivity (9.20 µΩ·cm) via %IACS = (1.7241/9.20)×100."
  },
  "typical_usage": "Weight-critical structural components where aluminum still isn't light enough: aerospace brackets and housings, automotive parts (seat frames, steering wheels, transmission cases), laptop/electronics enclosures, and portable equipment frames. Excellent machinability and good damping capacity (vibration absorption) versus aluminum, at the cost of lower corrosion resistance and a real fire-safety consideration during machining that aluminum doesn't have.",
  "mechanical_common": {
    "youngs_modulus": {
      "value": 45.0,
      "ref": "matweb-az31b-h24"
    },
    "poissons_ratio": {
      "value": 0.35,
      "ref": "matweb-az31b-h24"
    },
    "yield_strength": {
      "value": 0.22,
      "ref": "matweb-az31b-h24"
    },
    "tensile_strength": {
      "value": 0.29,
      "ref": "matweb-az31b-h24"
    },
    "compressive_modulus": {
      "value": null,
      "ref": null
    },
    "compressive_strength": {
      "value": 180,
      "ref": "matweb-az31b-h24"
    },
    "usable_temp_range": {
      "min": null,
      "max": null,
      "ref": null
    }
  },
  "mechanical_other": {
    "microyield_strength": {
      "value": null,
      "ref": null
    },
    "creep_strength": {
      "value": null,
      "ref": null
    },
    "fatigue_sn_curve": {
      "points": [],
      "ref": null,
      "stress_ratio": null,
      "test_method": null
    },
    "fracture_toughness": {
      "value": null,
      "ref": null
    },
    "hardness_vickers": {
      "value": null,
      "ref": null
    },
    "hardness_brinell": {
      "value": 73,
      "ref": "matweb-az31b-h24"
    },
    "hardness_rockwell": {
      "value": null,
      "scale": null,
      "ref": null
    },
    "hardness_shore": {
      "value": null,
      "scale": null,
      "ref": null
    },
    "ductility": {
      "min": null,
      "max": null,
      "typical": 15,
      "ref": "matweb-az31b-h24"
    },
    "shear_strength": {
      "value": 0.16,
      "ref": "matweb-az31b-h24"
    }
  },
  "physical": {
    "density": {
      "value": 1.77,
      "ref": "matweb-az31b-h24"
    },
    "electrical_conductivity": {
      "value": 18.7,
      "ref": null
    },
    "vapour_pressure": {
      "value": null,
      "ref": null
    },
    "thermal_expansion": {
      "value": 26.0,
      "table": [
        { "temp": 100, "cte": 26.0 },
        { "temp": 200, "cte": 27.0 }
      ],
      "ref": "matweb-az31b-h24"
    },
    "thermal_conductivity": {
      "value": 96.0,
      "table": [],
      "ref": "matweb-az31b-h24"
    },
    "specific_heat": {
      "value": 1000,
      "table": [],
      "ref": "matweb-az31b-h24"
    },
    "thermal_diffusivity": {
      "value": null,
      "ref": null
    },
    "melting_point_tm": {
      "value": 605,
      "ref": "matweb-az31b-h24"
    },
    "glass_transition_tg": {
      "value": null,
      "ref": null
    },
    "magnetic_classification": {
      "value": "Paramagnetic",
      "ref": null
    }
  },
  "references": [ "matweb-az31b-h24" ],
  "metadata": {
    "submitted_by": null,
    "submitted_date": "2026-07-26",
    "approved_by": null,
    "approved_date": null
  }
}

File: materials/metals/maraging-300-dmls-aged.json
{
  "schema_version": 1,
  "identification": {
    "name": "Maraging Steel 300 (DMLS, Aged)",
    "slug": "maraging-300-dmls-aged",
    "category": "Metal",
    "fabrication_processes": [ "3D Print (DMLS/SLM)", "Machining" ],
    "common_forms": [ "Powder" ],
    "common_form_notes": "Supplied as gas-atomised powder for direct metal laser sintering (DMLS/SLM), printed into near-net-shape parts then post-machined as needed. Not available as conventional wrought stock in this condition — see a wrought/conventionally-processed maraging 300 entry for bar/sheet stock properties.",
    "usage_frequency": "Specialty",
    "notes": "Mechanical properties are from an EOS manufacturer datasheet for MaragingSteel MS1 printed on an EOS M 300-4 DMLS system, in the aged/heat-treated condition — the intended final-use state (print, then age-harden; comparable to the H1025-vs-Condition-A distinction already noted on the 17-4 PH entry in this database). The exact aging recipe, per EOS's official MaragingSteel MS1 Material Data Sheet: solution anneal 2 h at 940°C (±10°C), rapid air cool to below 32°C, then age 6 h at 490°C (±10°C) for peak hardness — lower aging temperatures (up to ~630°C) trade strength for toughness, per that document's hardness-vs-aging-temperature curve (54 HRC at 490°C down to ~44 HRC at 630°C). Hardness (54 HRC) is stored using this peak-aging value, since it matches the same recipe used for the strength data. As-printed (pre-aging) properties from the EOS M300-4 datasheet are notably weaker and more ductile: tensile 1100–1200 MPa, yield 860–980 MPa, elongation 12–13% (vs. ~2100 MPa, ~2000 MPa, ~3.5% aged) — a dramatic strength/ductility tradeoff from the aging step, and worth knowing if a part must be used as-printed. The source reports mechanical properties separately for vertical and horizontal build orientation (an AM-specific anisotropy consideration): aged tensile 2110 MPa (vertical) / 2120 MPa (horizontal), aged yield 1990/2040 MPa, aged elongation 3.0%/4.0% — the stored values are simple averages of the two orientations rather than either one specifically, since the difference is small in the aged condition (larger before aging). EOS's official multi-system datasheet independently reports very similar aged properties for a related system (EOS M 290, 40 µm layers): yield 2010–2020 MPa, tensile 2085–2100 MPa, elongation 4–4.5% — good cross-validation of the M300-4-specific numbers stored here, and also reports a heat-treated fatigue strength of 650 MPa (ISO 12107 statistical estimate, not tied to a specific cycle count, so not stored as an S-N curve point). Reported process quality: 0.050% porosity, ~90 µm typical pore size, 50 µm layer thickness — i.e. a well-optimized, nearly fully-dense (>99.9%) print; density is otherwise not expected to differ meaningfully from wrought stock. Young's modulus (190 GPa) is independently confirmed by both a separate MatWeb datasheet for conventionally-processed (annealed) 18Ni-300 and EOS's own official datasheet (heat-treated) — exact agreement. CTE uses EOS's official multi-point table (ASTM E228, heat-treated), preferred over the single-value MatWeb figure for the annealed wrought condition. Poisson's ratio, density, and thermal conductivity remain from the annealed wrought MatWeb source, since EOS's official datasheet doesn't report them and they aren't expected to vary meaningfully between wrought and AM processing of the same base alloy (unlike strength/hardness, which are highly aging-condition-dependent). Shear strength derived via von Mises: UTS/√3 = 2115/1.732 ≈ 1221 MPa. Ferromagnetic, like other iron-nickel martensitic steels."
  },
  "typical_usage": "High-strength, low-porosity DMLS/SLM-printed parts needing near-tool-steel strength with better toughness than conventional through-hardened tool steel: tooling inserts, high-strength brackets/fittings, and functional prototypes where geometry (internal channels, lattices, topology-optimized structures) isn't achievable with wrought stock. Requires access to a metal AM system and a post-print aging furnace cycle to reach the properties shown here — as-printed parts are much weaker until aged.",
  "mechanical_common": {
    "youngs_modulus": {
      "value": 190,
      "ref": "eos-maragingsteel-ms1-official-mds"
    },
    "poissons_ratio": {
      "value": 0.3,
      "ref": "matweb-maraging-300-annealed"
    },
    "yield_strength": {
      "value": 2.015,
      "ref": "eos-maragingsteel-ms1-dmls"
    },
    "tensile_strength": {
      "value": 2.115,
      "ref": "eos-maragingsteel-ms1-dmls"
    },
    "compressive_modulus": {
      "value": null,
      "ref": null
    },
    "compressive_strength": {
      "value": null,
      "ref": null
    },
    "usable_temp_range": {
      "min": null,
      "max": null,
      "ref": null
    }
  },
  "mechanical_other": {
    "microyield_strength": {
      "value": null,
      "ref": null
    },
    "creep_strength": {
      "value": null,
      "ref": null
    },
    "fatigue_sn_curve": {
      "points": [],
      "ref": null
    },
    "fracture_toughness": {
      "value": null,
      "ref": null
    },
    "hardness_vickers": {
      "value": null,
      "ref": null
    },
    "hardness_brinell": {
      "value": null,
      "ref": null
    },
    "hardness_rockwell": {
      "value": 54,
      "scale": "C",
      "ref": "eos-maragingsteel-ms1-official-mds"
    },
    "hardness_shore": {
      "value": null,
      "scale": null,
      "ref": null
    },
    "ductility": {
      "min": null,
      "max": null,
      "typical": 3.5,
      "ref": "eos-maragingsteel-ms1-dmls"
    },
    "shear_strength": {
      "value": 1.221,
      "ref": null
    }
  },
  "physical": {
    "density": {
      "value": 8.0,
      "ref": "matweb-maraging-300-annealed"
    },
    "electrical_conductivity": {
      "value": null,
      "ref": null
    },
    "vapour_pressure": {
      "value": null,
      "ref": null
    },
    "thermal_expansion": {
      "value": 10.6,
      "table": [
        { "temp": 100, "cte": 10.6 },
        { "temp": 200, "cte": 10.9 },
        { "temp": 300, "cte": 11.2 },
        { "temp": 400, "cte": 11.5 }
      ],
      "ref": "eos-maragingsteel-ms1-official-mds"
    },
    "thermal_conductivity": {
      "value": 25.3,
      "table": [],
      "ref": "matweb-maraging-300-annealed"
    },
    "specific_heat": {
      "value": null,
      "table": [],
      "ref": null
    },
    "thermal_diffusivity": {
      "value": null,
      "ref": null
    },
    "melting_point_tm": {
      "value": null,
      "ref": null
    },
    "glass_transition_tg": {
      "value": null,
      "ref": null
    },
    "magnetic_classification": {
      "value": "Ferromagnetic",
      "ref": null
    }
  },
  "references": [ "eos-maragingsteel-ms1-dmls", "matweb-maraging-300-annealed", "eos-maragingsteel-ms1-official-mds" ],
  "metadata": {
    "submitted_by": null,
    "submitted_date": "2026-07-26",
    "approved_by": null,
    "approved_date": null
  }
}

File: materials/metals/nitinol-shape-memory.json
{
  "schema_version": 1,
  "identification": {
    "name": "Nitinol (NiTi Shape Memory Alloy)",
    "slug": "nitinol-shape-memory",
    "category": "Metal",
    "fabrication_processes": [ "Machining", "Bending" ],
    "common_forms": [ "Round Bar", "Tube", "Wire" ],
    "common_form_notes": "Most commonly supplied as fine wire (now represented as a Wire common form); Round Bar and Tube stock are also available for larger-section actuators and couplings. Conventional machining is difficult: Nitinol work-hardens rapidly and its superelastic springback resists clean cutting, so wire forming, laser cutting, grinding, and EDM are far more common than milling/turning. The defining process step (\"shape setting\") is a constrained heat treatment (typically ~500°C) that trains the material to \"remember\" a target shape — not captured by any fabrication_processes option here.",
    "usage_frequency": "Exotic",
    "notes": "A \"smart material\" comparison/inspiration entry, not something a capstone team would typically source and machine themselves without specialized shape-setting equipment and expertise. This is the shape-memory-effect grade (as opposed to the separate superelastic grade also in this database): deform in the low-temperature martensite phase, then heat above the austenite finish temperature (Af) to recover the original \"trained\" shape — directly useful for thermally-triggered actuators, valves, and self-deploying structures (this specific grade's \"High-Temperature\" designation means its Af is set above room/body temperature, so it stays in its deformed shape until deliberately heated). IMPORTANT DATA GAP: this source (a compact MatWeb datasheet) does not report the Af transformation temperature or elastic modulus — both checked directly and not found, and a supplementary search of a Goodfellow technical overview didn't yield grade-specific numbers either, only general alloy-family ranges: Young's modulus ~20–50 GPa in the martensite phase vs. ~40–90 GPa in the austenite phase (a defining, dramatic stiffness difference between phases, unlike any other metal in this database) and Af typically −20°C to +110°C depending on composition (0.1 at% Ni shift moves Ms (martensite start temperature) by 10–15°C). Young's modulus is left null here rather than picking an arbitrary point in that wide range. Elongation at break (12%, stored as ductility) is distinct from the source's separately-reported \"max strain recovery\" of 8% — the latter is the shape-memory-specific recoverable strain (how much deformation can be imposed and still fully recovered on heating), not simple ductility; both figures are real but represent different concepts. Nitinol is generally weakly paramagnetic (not ferromagnetic) — a practically important property since it makes Nitinol medical devices MRI-compatible, unlike the ferromagnetic martensitic steels elsewhere in this database — MRI stands for magnetic resonance imaging. Shear strength is not derived via von Mises — Nitinol's transformation-based deformation mechanism doesn't behave like a conventional ductile metal yielding by dislocation slip, so the standard derivation used elsewhere in this database isn't clearly applicable here."
  },
  "typical_usage": "Thermally-triggered actuators, self-deploying structures (aerospace antenna masts, solar array hinges), and thermal-fuse/trigger mechanisms exploiting the shape-memory effect — deform cold, recover shape when heated past the transformation temperature. Also used for fire-safety releases, couplings, and connectors that need to actuate at a specific temperature without electronics.",
  "mechanical_common": {
    "youngs_modulus": {
      "value": null,
      "ref": null
    },
    "poissons_ratio": {
      "value": null,
      "ref": null
    },
    "yield_strength": {
      "value": null,
      "ref": null
    },
    "tensile_strength": {
      "value": 1.24,
      "ref": "specialmetals-nitinol-shape-memory"
    },
    "compressive_modulus": {
      "value": null,
      "ref": null
    },
    "compressive_strength": {
      "value": null,
      "ref": null
    },
    "usable_temp_range": {
      "min": null,
      "max": null,
      "ref": null
    }
  },
  "mechanical_other": {
    "microyield_strength": {
      "value": null,
      "ref": null
    },
    "creep_strength": {
      "value": null,
      "ref": null
    },
    "fatigue_sn_curve": {
      "points": [],
      "ref": null
    },
    "fracture_toughness": {
      "value": null,
      "ref": null
    },
    "hardness_vickers": {
      "value": null,
      "ref": null
    },
    "hardness_brinell": {
      "value": null,
      "ref": null
    },
    "hardness_rockwell": {
      "value": null,
      "scale": null,
      "ref": null
    },
    "hardness_shore": {
      "value": null,
      "scale": null,
      "ref": null
    },
    "ductility": {
      "min": null,
      "max": null,
      "typical": 12,
      "ref": "specialmetals-nitinol-shape-memory"
    },
    "shear_strength": {
      "value": null,
      "ref": null
    }
  },
  "physical": {
    "density": {
      "value": 6.5,
      "ref": "specialmetals-nitinol-shape-memory"
    },
    "electrical_conductivity": {
      "value": null,
      "ref": null
    },
    "vapour_pressure": {
      "value": null,
      "ref": null
    },
    "thermal_expansion": {
      "value": null,
      "table": [],
      "ref": null
    },
    "thermal_conductivity": {
      "value": null,
      "table": [],
      "ref": null
    },
    "specific_heat": {
      "value": null,
      "table": [],
      "ref": null
    },
    "thermal_diffusivity": {
      "value": null,
      "ref": null
    },
    "melting_point_tm": {
      "value": 1300,
      "ref": "specialmetals-nitinol-shape-memory"
    },
    "glass_transition_tg": {
      "value": null,
      "ref": null
    },
    "magnetic_classification": {
      "value": "Paramagnetic",
      "ref": "goodfellow-nitinol-overview"
    }
  },
  "references": [ "specialmetals-nitinol-shape-memory", "goodfellow-nitinol-overview" ],
  "metadata": {
    "submitted_by": null,
    "submitted_date": "2026-07-26",
    "approved_by": null,
    "approved_date": null
  }
}

File: materials/metals/nitinol-superelastic.json
{
  "schema_version": 1,
  "identification": {
    "name": "Nitinol (NiTi Superelastic Alloy)",
    "slug": "nitinol-superelastic",
    "category": "Metal",
    "fabrication_processes": [ "Machining", "Bending" ],
    "common_forms": [ "Round Bar", "Tube" ],
    "common_form_notes": "Most commonly supplied as fine wire, which isn't well represented by this database's form options — treat Round Bar/Tube as the closest available approximations. Conventional machining is difficult: Nitinol work-hardens rapidly and its superelastic springback resists clean cutting, so wire forming, laser cutting, grinding, and EDM are far more common than milling/turning.",
    "usage_frequency": "Exotic",
    "notes": "A \"smart material\" comparison/inspiration entry, not something a capstone team would typically source and machine themselves. This is the superelastic grade (as opposed to the separate shape-memory-effect grade also in this database): its austenite finish temperature (Af) is set below the intended use temperature, so it's already austenitic at room/body temperature and needs no heating to work — applying stress mechanically induces a reversible martensite transformation, giving large recoverable strain without a permanent temperature change. Tensile Set (0.10% permanent set after 6% imposed strain) is the standout figure here: roughly 98% of a 6% strain fully recovers on unloading, versus ~0.2% recoverable strain for a conventional structural metal — this is the single number that best captures why superelastic Nitinol is used at all. \"Tensile Strength, Yield\" (814 MPa) is labeled by the source as the stress \"of martensite after transition\" — i.e. the stress-induced-martensite plateau stress where the pseudoelastic strain plateau occurs, not a conventional 0.2%-offset yield in the dislocation-slip sense; stored in the yield_strength field as the closest schema fit, but the mechanism is different from every other yield_strength value in this database. Elongation at break (17.5%, stored as ductility) is distinct from the source's separately-reported \"max strain recovery\" of 8% (the recoverable superelastic strain) — both are real but represent different concepts (total ductility to fracture vs. how much can be recovered elastically). IMPORTANT DATA GAP: this source doesn't report the Af transformation temperature or elastic modulus; a supplementary Goodfellow technical overview gave only general alloy-family ranges (not specific to this grade): Young's modulus ~20–50 GPa martensite / ~40–90 GPa austenite, and superelastic grades intended for room-temperature use typically target Af around 0–20°C (just below body/room temperature) — general web sources report an \"upper plateau stress\" of roughly 500 MPa for medical-grade superelastic wire, in the same range as this datasheet's 814 MPa figure but not a direct match, so not stored as a property value. Nitinol is generally weakly paramagnetic (not ferromagnetic) — practically important since it makes superelastic medical devices MRI-compatible. Shear strength is not derived via von Mises for the same reason as the shape-memory grade: transformation-based deformation doesn't behave like conventional ductile yielding."
  },
  "typical_usage": "Flexible/compliant mechanisms needing large recoverable deflection without permanent set: orthodontic archwires, eyeglass frames, medical stents and guidewires, and superelastic springs/connectors. Chosen over a conventional spring metal when the application needs far more recoverable strain (6-8% vs. ~0.2-0.5%) than ordinary elastic deformation allows, at a fixed operating temperature (no heating step required, unlike the shape-memory grade).",
  "mechanical_common": {
    "youngs_modulus": {
      "value": null,
      "ref": null
    },
    "poissons_ratio": {
      "value": null,
      "ref": null
    },
    "yield_strength": {
      "value": 0.814,
      "ref": "specialmetals-nitinol-superelastic"
    },
    "tensile_strength": {
      "value": 1.07,
      "ref": "specialmetals-nitinol-superelastic"
    },
    "compressive_modulus": {
      "value": null,
      "ref": null
    },
    "compressive_strength": {
      "value": null,
      "ref": null
    },
    "usable_temp_range": {
      "min": null,
      "max": null,
      "ref": null
    }
  },
  "mechanical_other": {
    "microyield_strength": {
      "value": null,
      "ref": null
    },
    "creep_strength": {
      "value": null,
      "ref": null
    },
    "fatigue_sn_curve": {
      "points": [],
      "ref": null
    },
    "fracture_toughness": {
      "value": null,
      "ref": null
    },
    "hardness_vickers": {
      "value": null,
      "ref": null
    },
    "hardness_brinell": {
      "value": null,
      "ref": null
    },
    "hardness_rockwell": {
      "value": null,
      "scale": null,
      "ref": null
    },
    "hardness_shore": {
      "value": null,
      "scale": null,
      "ref": null
    },
    "ductility": {
      "min": null,
      "max": null,
      "typical": 17.5,
      "ref": "specialmetals-nitinol-superelastic"
    },
    "shear_strength": {
      "value": null,
      "ref": null
    }
  },
  "physical": {
    "density": {
      "value": 6.5,
      "ref": "specialmetals-nitinol-superelastic"
    },
    "electrical_conductivity": {
      "value": null,
      "ref": null
    },
    "vapour_pressure": {
      "value": null,
      "ref": null
    },
    "thermal_expansion": {
      "value": null,
      "table": [],
      "ref": null
    },
    "thermal_conductivity": {
      "value": null,
      "table": [],
      "ref": null
    },
    "specific_heat": {
      "value": null,
      "table": [],
      "ref": null
    },
    "thermal_diffusivity": {
      "value": null,
      "ref": null
    },
    "melting_point_tm": {
      "value": 1300,
      "ref": "specialmetals-nitinol-superelastic"
    },
    "glass_transition_tg": {
      "value": null,
      "ref": null
    },
    "magnetic_classification": {
      "value": "Paramagnetic",
      "ref": "goodfellow-nitinol-overview"
    }
  },
  "references": [ "specialmetals-nitinol-superelastic", "goodfellow-nitinol-overview" ],
  "metadata": {
    "submitted_by": null,
    "submitted_date": "2026-07-26",
    "approved_by": null,
    "approved_date": null
  }
}

File: materials/metals/stainless-17-4ph-h1025.json
{
  "schema_version": 1,
  "identification": {
    "name": "Stainless Steel 17-4 PH (Condition H1025)",
    "slug": "stainless-17-4ph-h1025",
    "category": "Metal",
    "fabrication_processes": [ "Machining", "Welding", "Polishing" ],
    "common_forms": [ "Round Bar", "Plate", "Wire" ],
    "common_form_notes": "Commonly stocked as round bar in the as-annealed Condition A (e.g. McMaster-Carr, per ASTM A564/AMS 5643) — NOT pre-aged. Machine in the softer annealed state, then age-harden (single furnace cycle, ~4 h at 1025°F/552°C for H1025) afterward for minimal dimensional change. The properties stored here are for the aged H1025 condition; as-purchased/as-machined stock is significantly weaker (~Rockwell C30 vs. H1025's C38) until that heat-treat step is done.",
    "usage_frequency": "Specialty",
    "notes": "A precipitation-hardening (PH) stainless — selected deliberately for a specific combination of high strength and good corrosion resistance, not a routine/default stainless choice like 303/304/316. H1025 (aged at 1025°F/552°C) was chosen as the representative condition: the most commonly specified general-purpose temper, balancing strength, toughness, and corrosion/stress-corrosion-cracking resistance better than the higher-strength but less tough H900 condition. Strength/hardness/elongation are from AK Steel's Condition H1025-specific datasheet (these vary significantly with aging condition). Young's modulus, Poisson's ratio, and CTE (coefficient of thermal expansion) are essentially condition-independent (aging affects strength via precipitate formation, not elastic stiffness) and are cross-validated across three sources: AZoM (E 190–210 GPa, ν 0.27–0.30, shear modulus 77.4 GPa — back-calculating E from G and ν gives ≈198 GPa, consistent) and Wikipedia (E 197–207 GPa, density 7800–7900 kg/m³, both agreeing closely with AK Steel's H1025 density of 7.80 g/cm³). Thermal conductivity (17.9 W/m·K) is AZoM's value explicitly labeled for Condition H900, used here as a reasonable estimate since thermal conductivity doesn't vary much with aging condition — flagged since it isn't H1025-specific. Usable temperature max (300 °C) is Wikipedia's stated corrosion-resistance service limit, not a distinct mechanical-property limit. Shear strength derived via von Mises: UTS (ultimate tensile strength)/√3 = 1276/1.732 ≈ 737 MPa. Magnetic (ferromagnetic) due to its martensitic structure — a notable difference from the austenitic 303/304/316 grades already in this database, which are only weakly (para)magnetic."
  },
  "typical_usage": "High-strength, corrosion-resistant machined parts: shafts, fasteners, valve components, pump parts, and structural fittings in marine/ROV (remotely operated vehicle)/AUV (autonomous underwater vehicle) applications where 303/304/316 don't offer enough strength. Common in aerospace and firearms industries for the same strength/corrosion-resistance combination. Choose a lower-aging-temperature condition (e.g. H900) instead if maximum strength matters more than toughness/corrosion resistance; choose a higher one (H1075/H1150) if the reverse. Costs noticeably more than 303/304/316 (specialty melting practice plus a required aging heat treatment) and needs an extra manufacturing step — only worth it when the part genuinely needs strength an austenitic grade can't reach. Choose 17-7 PH instead if the part must be cold-formed (bent, deep-drawn) before hardening; 17-4 PH's simpler single-step aging is preferable when the part is machined rather than formed to shape.",
  "mechanical_common": {
    "youngs_modulus": {
      "value": 200,
      "ref": "wikipedia-17-4-stainless-steel"
    },
    "poissons_ratio": {
      "value": 0.28,
      "ref": "azom-17-4ph"
    },
    "yield_strength": {
      "value": 1.172,
      "ref": "aksteel-17-4ph-h1025"
    },
    "tensile_strength": {
      "value": 1.276,
      "ref": "aksteel-17-4ph-h1025"
    },
    "compressive_modulus": {
      "value": null,
      "ref": null
    },
    "compressive_strength": {
      "value": null,
      "ref": null
    },
    "usable_temp_range": {
      "min": null,
      "max": 300,
      "ref": "wikipedia-17-4-stainless-steel"
    }
  },
  "mechanical_other": {
    "microyield_strength": {
      "value": null,
      "ref": null
    },
    "creep_strength": {
      "value": null,
      "ref": null
    },
    "fatigue_sn_curve": {
      "points": [],
      "ref": null,
      "stress_ratio": null,
      "test_method": null
    },
    "fracture_toughness": {
      "value": null,
      "ref": null
    },
    "hardness_vickers": {
      "value": null,
      "ref": null
    },
    "hardness_brinell": {
      "value": null,
      "ref": null
    },
    "hardness_rockwell": {
      "value": 38,
      "scale": "C",
      "ref": "aksteel-17-4ph-h1025"
    },
    "hardness_shore": {
      "value": null,
      "scale": null,
      "ref": null
    },
    "ductility": {
      "min": null,
      "max": null,
      "typical": 8.0,
      "ref": "aksteel-17-4ph-h1025"
    },
    "shear_strength": {
      "value": 0.737,
      "ref": null
    }
  },
  "physical": {
    "density": {
      "value": 7.8,
      "ref": "aksteel-17-4ph-h1025"
    },
    "electrical_conductivity": {
      "value": null,
      "ref": null
    },
    "vapour_pressure": {
      "value": null,
      "ref": null
    },
    "thermal_expansion": {
      "value": 10.8,
      "table": [],
      "ref": "azom-17-4ph"
    },
    "thermal_conductivity": {
      "value": 17.9,
      "table": [],
      "ref": "azom-17-4ph"
    },
    "specific_heat": {
      "value": null,
      "table": [],
      "ref": null
    },
    "thermal_diffusivity": {
      "value": null,
      "ref": null
    },
    "melting_point_tm": {
      "value": null,
      "ref": null
    },
    "glass_transition_tg": {
      "value": null,
      "ref": null
    },
    "magnetic_classification": {
      "value": "Ferromagnetic",
      "ref": "wikipedia-17-4-stainless-steel"
    }
  },
  "references": [ "azom-17-4ph", "wikipedia-17-4-stainless-steel", "aksteel-17-4ph-h1025" ],
  "metadata": {
    "submitted_by": null,
    "submitted_date": "2026-07-26",
    "approved_by": null,
    "approved_date": null
  }
}
