Repository: scroberts/Engineering-Materials-Database

# UVIC Engineering Materials Database

A static reference database of engineering material properties for Design Engineering students at the University of Victoria. Browse, filter, compare, and export data for metals, plastics, ceramics, composites, elastomers, glass, and natural materials.

**Live site:** https://scroberts.github.io/Engineering-Materials-Database/
> **Educational use only.** Data has been compiled from published sources. Do not use as the sole basis for safety-critical design decisions — always verify against primary sources and manufacturer datasheets.

---

File: materials/metals/stainless-17-7ph-th1050.json
{
  "schema_version": 1,
  "identification": {
    "name": "Stainless Steel 17-7 PH (Condition TH1050)",
    "slug": "stainless-17-7ph-th1050",
    "category": "Metal",
    "fabrication_processes": [ "Machining", "Welding", "Polishing" ],
    "common_forms": [ "Sheet", "Plate", "Wire" ],
    "common_form_notes": "Supplied in the solution-annealed Condition A for forming/machining, then conditioned and aged by the end user to reach the properties shown here — an extra step versus 17-4 PH. 17-7 PH is semi-austenitic: unlike 17-4 PH (martensitic even in the annealed state), Condition A 17-7 PH is largely austenite and must first be \"conditioned\" (a thermal or mechanical treatment that transforms the retained austenite to martensite) before the final aging step can precipitation-harden it. TH1050 uses thermal conditioning (heating to a high temperature, then cooling) followed by aging at 1050°F (565°C); the alternative conditions RH950 (subzero/refrigeration conditioning + 950°F age, higher strength/lower ductility) and CH900 (cold-work conditioning + 900°F age, highest strength) trade ductility for strength versus TH1050.",
    "usage_frequency": "Specialty",
    "notes": "A precipitation-hardening stainless chosen for high strength with better formability than 17-4 PH during the pre-hardened (Condition A) state, at the cost of a more involved heat-treatment sequence (conditioning + aging, vs. 17-4 PH's single aging step). TH1050 was chosen as the representative condition — the standard, most commonly specified general-purpose temper, analogous to how H1025 was chosen for the 17-4 PH entry in this database, balancing strength and ductility better than the higher-strength RH950/CH900 conditions. Elongation is reported as a range (3.0–7.0%) rather than a single typical value; stored as min/max with no typical figure. Shear strength derived via von Mises: UTS (ultimate tensile strength)/√3 = 1240/1.732 ≈ 716 MPa (appropriate here, unlike the brittle ceramic/cermet entries in this database, since this is a standard ductile hardened stainless with normal dislocation-slip yielding behavior). Melting point is solidus (1400°C); liquidus is 1450°C. Electrical conductivity (2.08% IACS (International Annealed Copper Standard)) derived from the source's stated resistivity (83.0 µΩ·cm). Ferromagnetic — like 17-4 PH, the final aged condition is predominantly martensitic."
  },
  "typical_usage": "High-strength, formable stainless parts where the material must be shaped in a softer state before final hardening: springs, fasteners, diaphragms, and aerospace structural components needing a good strength/corrosion-resistance/formability balance. Choose over 17-4 PH when better cold-formability in the pre-hardened state matters; choose 17-4 PH instead for a simpler single-step aging process without the semi-austenitic conditioning step. Like 17-4 PH, costs noticeably more than 303/304/316 and needs post-fabrication heat treatment — only worth the extra process complexity when a part must both be formed and reach hardened-steel strength levels.",
  "mechanical_common": {
    "youngs_modulus": {
      "value": 204,
      "ref": "matweb-17-7ph-th1050"
    },
    "poissons_ratio": {
      "value": null,
      "ref": null
    },
    "yield_strength": {
      "value": 1.03,
      "ref": "matweb-17-7ph-th1050"
    },
    "tensile_strength": {
      "value": 1.24,
      "ref": "matweb-17-7ph-th1050"
    },
    "compressive_modulus": {
      "value": null,
      "ref": null
    },
    "compressive_strength": {
      "value": null,
      "ref": null
    },
    "usable_temp_range": {
      "min": null,
      "max": null,
      "ref": null
    }
  },
  "mechanical_other": {
    "microyield_strength": {
      "value": null,
      "ref": null
    },
    "creep_strength": {
      "value": null,
      "ref": null
    },
    "fatigue_sn_curve": {
      "points": [],
      "ref": null
    },
    "fracture_toughness": {
      "value": null,
      "ref": null
    },
    "hardness_vickers": {
      "value": null,
      "ref": null
    },
    "hardness_brinell": {
      "value": null,
      "ref": null
    },
    "hardness_rockwell": {
      "value": 38,
      "scale": "C",
      "ref": "matweb-17-7ph-th1050"
    },
    "hardness_shore": {
      "value": null,
      "scale": null,
      "ref": null
    },
    "ductility": {
      "min": 3.0,
      "max": 7.0,
      "typical": null,
      "ref": "matweb-17-7ph-th1050"
    },
    "shear_strength": {
      "value": 0.716,
      "ref": null
    }
  },
  "physical": {
    "density": {
      "value": 7.8,
      "ref": "matweb-17-7ph-th1050"
    },
    "electrical_conductivity": {
      "value": 2.08,
      "ref": null
    },
    "vapour_pressure": {
      "value": null,
      "ref": null
    },
    "thermal_expansion": {
      "value": 11.0,
      "table": [
        { "temp": 100, "cte": 11.0 },
        { "temp": 315, "cte": 11.6 }
      ],
      "ref": "matweb-17-7ph-th1050"
    },
    "thermal_conductivity": {
      "value": 16.4,
      "table": [],
      "ref": "matweb-17-7ph-th1050"
    },
    "specific_heat": {
      "value": 460,
      "table": [],
      "ref": "matweb-17-7ph-th1050"
    },
    "thermal_diffusivity": {
      "value": null,
      "ref": null
    },
    "melting_point_tm": {
      "value": 1400,
      "ref": "matweb-17-7ph-th1050"
    },
    "glass_transition_tg": {
      "value": null,
      "ref": null
    },
    "magnetic_classification": {
      "value": "Ferromagnetic",
      "ref": null
    }
  },
  "references": [ "matweb-17-7ph-th1050" ],
  "metadata": {
    "submitted_by": null,
    "submitted_date": "2026-07-26",
    "approved_by": null,
    "approved_date": null
  }
}

File: materials/metals/stainless-303.json
{
  "schema_version": 1,
  "identification": {
    "name": "Stainless Steel 303 (Annealed)",
    "slug": "stainless-303",
    "category": "Metal",
    "fabrication_processes": ["Machining", "Polishable"],
    "common_forms": ["Round Bar"],
    "common_form_notes": "Primarily stocked as round bar for turned parts. Sheet and plate are uncommon for 303 — use 304 or 316 for those applications.",
    "usage_frequency": "Common",
    "notes": "Free-machining austenitic stainless steel. Sulfur addition (0.15% min) dramatically improves machinability at the cost of reduced weldability and corrosion resistance. Not suitable for welding. Yield strength (190 MPa) is the EN 10088-3 minimum for annealed bar; ASTM A582 specifies a minimum of 241 MPa (35 ksi). Typical as-produced material falls between these values. Electrical conductivity derived from resistivity of 0.72 µΩ·m. Shear strength derived from von Mises criterion: UTS/√3 = 620/1.732 ≈ 358 MPa."
  },

  "typical_usage": "CNC-turned shafts, fittings, fasteners, bushings, valve stems, and precision machined parts requiring good corrosion resistance combined with high-volume machinability. The default stainless for turned parts.",

  "mechanical_common": {
    "youngs_modulus":      { "value": 193,   "ref": "azom-stainless-303" },
    "poissons_ratio":      { "value": 0.28,  "ref": null },
    "yield_strength":      { "value": 0.190, "ref": "azom-stainless-303" },
    "tensile_strength":    { "value": 0.620, "ref": "azom-stainless-303" },
    "compressive_modulus": { "value": null,  "ref": null },
    "compressive_strength":{ "value": 190,   "ref": "azom-stainless-303" },
    "usable_temp_range":   { "min": -200, "max": 870, "ref": null }
  },

  "mechanical_other": {
    "microyield_strength": { "value": null, "ref": null },
    "creep_strength":      { "value": null, "ref": null },
    "fracture_toughness":  { "value": null, "ref": null },
    "hardness_vickers":    { "value": 190,  "ref": null },
    "hardness_brinell":    { "value": 183,  "ref": null },
    "hardness_rockwell":   { "value": 88, "scale": "B", "ref": null },
    "ductility":           { "min": 35, "max": null, "typical": null, "ref": "azom-stainless-303" },
    "shear_strength":      { "value": 0.358, "ref": null }
  },

  "physical": {
    "density":                { "value": 7.90, "ref": "theworldmaterial-303" },
    "electrical_conductivity":{ "value": 2.4,  "ref": "theworldmaterial-303" },
    "vapour_pressure":        { "value": null, "ref": null },
    "thermal_expansion": {
      "value": 17.2,
      "table": [
        { "temp": 100, "cte": 17.2 },
        { "temp": 315, "cte": 17.8 },
        { "temp": 538, "cte": 18.4 }
      ],
      "ref": "theworldmaterial-303"
    },
    "thermal_conductivity":{ "value": 16.3, "ref": "azom-stainless-303" },
    "specific_heat":       { "value": 500,  "ref": "theworldmaterial-303" },
    "thermal_diffusivity": { "value": null, "ref": null },
    "melting_point_tm":    { "value": 1455, "ref": "azom-stainless-303" },
    "glass_transition_tg": { "value": null, "ref": null },
    "magnetic_classification": { "value": "Paramagnetic", "ref": null }
  },

  "references": ["azom-stainless-303", "theworldmaterial-303"],

  "metadata": {
    "submitted_by": "admin",
    "submitted_date": "2026-05-14",
    "approved_by": "admin",
    "approved_date": "2026-05-14"
  }
}

File: materials/metals/stainless-304.json
{
  "schema_version": 1,
  "identification": {
    "name": "Stainless Steel 304 (Annealed)",
    "slug": "stainless-304",
    "category": "Metal",
    "fabrication_processes": ["Machining", "Welding", "Casting", "Polishable"],
    "common_forms": ["Sheet", "Plate", "Round Bar", "Angles and Structural Profiles"],
    "common_form_notes": "The most widely stocked stainless steel in virtually all product forms. Available as sheet, plate, bar, tube, angle, channel, and structural sections from general metal suppliers worldwide.",
    "usage_frequency": "Common",
    "notes": "AISI 304 (UNS S30400) austenitic 18-8 stainless steel in the annealed condition. The most widely used stainless steel globally. Corrosion resistance is significantly better than 303 (no sulfur addition) and better than mild steel in most environments. Weldable using all standard processes, but susceptible to intergranular corrosion (sensitisation) if the weld heat-affected zone is held in the 425–860 °C range for extended periods — use 304L (low-carbon, 0.03% C max) or 321 (Ti-stabilised) for welded fabrications exposed to corrosive environments without post-weld solution annealing. Non-magnetic in the annealed condition; cold working can induce martensitic transformation, producing slight ferromagnetism. Yield and tensile strengths are ASTM A240 minimums for sheet/plate; typical as-produced material exceeds these. Shear strength derived from von Mises criterion: UTS/√3 = 515/√3 ≈ 297 MPa."
  },

  "typical_usage": "The default general-purpose stainless steel. Kitchen and food-processing equipment; pharmaceutical and chemical process vessels and piping; architectural cladding and handrails; medical and laboratory equipment; fasteners; heat exchangers; and any sheet-metal fabrication requiring good corrosion resistance, weldability, and a clean aesthetic.",

  "mechanical_common": {
    "youngs_modulus":      { "value": 193,   "ref": "azom-stainless-304" },
    "poissons_ratio":      { "value": 0.29,  "ref": "azom-stainless-304" },
    "yield_strength":      { "value": 0.205, "ref": "azom-stainless-304" },
    "tensile_strength":    { "value": 0.515, "ref": "azom-stainless-304" },
    "compressive_modulus": { "value": null,  "ref": null },
    "compressive_strength":{ "value": 205,   "ref": "azom-stainless-304" },
    "usable_temp_range":   { "min": -196, "max": 870, "ref": null }
  },

  "mechanical_other": {
    "microyield_strength": { "value": null, "ref": null },
    "creep_strength":      { "value": null, "ref": null },
    "fatigue_sn_curve":    { "points": [], "ref": null },
    "fracture_toughness":  { "value": null, "ref": null },
    "hardness_vickers":    { "value": 200,  "ref": "azom-stainless-304" },
    "hardness_brinell":    { "value": 187,  "ref": "azom-stainless-304" },
    "hardness_rockwell":   { "value": 88, "scale": "B", "ref": "azom-stainless-304" },
    "ductility":           { "min": 40, "max": null, "typical": null, "ref": "azom-stainless-304" },
    "shear_strength":      { "value": 0.297, "ref": null }
  },

  "physical": {
    "density":                { "value": 8.0,  "ref": "azom-stainless-304" },
    "electrical_conductivity":{ "value": 2.4,  "ref": "theworldmaterial-304" },
    "vapour_pressure":        { "value": null,  "ref": null },
    "thermal_expansion": {
      "value": 17.2,
      "table": [
        { "temp": 100, "cte": 17.2 },
        { "temp": 315, "cte": 17.8 },
        { "temp": 538, "cte": 18.4 }
      ],
      "ref": "theworldmaterial-304"
    },
    "thermal_conductivity":{ "value": 16.2, "ref": "azom-stainless-304" },
    "specific_heat":       { "value": 500,  "ref": "azom-stainless-304" },
    "thermal_diffusivity": { "value": null, "ref": null },
    "melting_point_tm":    { "value": 1450, "ref": "azom-stainless-304" },
    "glass_transition_tg": { "value": null, "ref": null },
    "magnetic_classification": { "value": "Paramagnetic", "ref": null }
  },

  "references": ["azom-stainless-304", "theworldmaterial-304"],

  "metadata": {
    "submitted_by": "admin",
    "submitted_date": "2026-05-15",
    "approved_by": "admin",
    "approved_date": "2026-05-15"
  }
}

File: materials/metals/stainless-316.json
{
  "schema_version": 1,
  "identification": {
    "name": "Stainless Steel 316 (Annealed)",
    "slug": "stainless-316",
    "category": "Metal",
    "fabrication_processes": [
      "Machining",
      "Welding",
      "Bending",
      "Polishing",
      "Plating",
      "3D Print (DMLS/SLM)",
      "3D Print (Binder Jet)",
      "Sintering"
    ],
    "common_forms": [
      "Sheet",
      "Plate",
      "Round Bar"
    ],
    "common_form_notes": "Widely stocked in sheet, plate, tube, and bar. 316L (low-carbon variant) preferred for welded assemblies to prevent sensitisation.",
    "usage_frequency": "Common",
    "notes": "Austenitic stainless steel with 2–3% Mo addition for superior chloride and pitting corrosion resistance compared to 304/303. Yield strength (200 MPa) is the EN 10088-3 minimum for annealed bar; ASTM A276 specifies a minimum of 207 MPa (30 ksi). Tensile strength 517 MPa is the ASTM A276 minimum of 75 ksi converted to metric. 316L (low carbon, ≤0.03% C) is preferred when welding and is the standard grade used for metal AM (DMLS/SLM and Binder Jet); the lower carbon content prevents sensitisation during the thermal cycles of AM and welding. Electrical conductivity derived from resistivity of 0.74 µΩ·m. Shear strength derived from von Mises criterion: UTS/√3 = 517/1.732 ≈ 299 MPa. Melting point is solidus (1375°C); liquidus 1400°C (MatWeb)."
  },
  "typical_usage": "Marine hardware, boat fittings and fasteners; pharmaceutical and food-processing equipment; chemical process piping and vessels; surgical implants; architectural cladding in coastal environments; cryogenic components.",
  "mechanical_common": {
    "youngs_modulus": {
      "value": 193,
      "ref": "azom-stainless-316"
    },
    "poissons_ratio": {
      "value": 0.26,
      "ref": "spacematdb-316"
    },
    "yield_strength": {
      "value": 0.2,
      "ref": "azom-stainless-316"
    },
    "tensile_strength": {
      "value": 0.517,
      "ref": null
    },
    "compressive_modulus": {
      "value": null,
      "ref": null
    },
    "compressive_strength": {
      "value": 200,
      "ref": null
    },
    "usable_temp_range": {
      "min": -200,
      "max": 870,
      "ref": null
    }
  },
  "mechanical_other": {
    "microyield_strength": {
      "value": null,
      "ref": null
    },
    "creep_strength": {
      "value": null,
      "ref": null
    },
    "fracture_toughness": {
      "value": null,
      "ref": null
    },
    "hardness_vickers": {
      "value": 155,
      "ref": "matweb-stainless-316"
    },
    "hardness_brinell": {
      "value": 149,
      "ref": "matweb-stainless-316"
    },
    "hardness_rockwell": {
      "value": 80,
      "scale": "B",
      "ref": "matweb-stainless-316"
    },
    "hardness_shore": {
      "value": null,
      "scale": null,
      "ref": null
    },
    "ductility": {
      "min": 40,
      "max": null,
      "typical": null,
      "ref": "azom-stainless-316"
    },
    "shear_strength": {
      "value": 0.299,
      "ref": null
    }
  },
  "physical": {
    "density": {
      "value": 8.00,
      "ref": "matweb-stainless-316"
    },
    "electrical_conductivity": {
      "value": 2.3,
      "ref": "azom-stainless-316"
    },
    "vapour_pressure": {
      "value": null,
      "ref": null
    },
    "thermal_expansion": {
      "value": 15.9,
      "table": [
        {
          "temp": 100,
          "cte": 15.9
        },
        {
          "temp": 315,
          "cte": 16.5
        },
        {
          "temp": 538,
          "cte": 17.5
        }
      ],
      "ref": "azom-stainless-316"
    },
    "thermal_conductivity": {
      "value": 16.3,
      "table": [],
      "ref": "azom-stainless-316"
    },
    "specific_heat": {
      "value": 500,
      "table": [],
      "ref": "matweb-stainless-316"
    },
    "thermal_diffusivity": {
      "value": 0.0405,
      "ref": null
    },
    "melting_point_tm": {
      "value": 1375,
      "ref": "matweb-stainless-316"
    },
    "glass_transition_tg": {
      "value": null,
      "ref": null
    },
    "magnetic_classification": {
      "value": "Paramagnetic",
      "ref": null
    }
  },
  "references": [
    "azom-stainless-316",
    "matweb-stainless-316",
    "spacematdb-316"
  ],
  "metadata": {
    "submitted_by": "admin",
    "submitted_date": "2026-05-14",
    "approved_by": "admin",
    "approved_date": "2026-05-14"
  }
}

File: materials/metals/stainless-316l-dmls.json
{
  "schema_version": 1,
  "identification": {
    "name": "Stainless Steel 316L (DMLS)",
    "slug": "stainless-316l-dmls",
    "category": "Metal",
    "fabrication_processes": [ "3D Print (DMLS/SLM)", "Machining" ],
    "common_forms": [ "Powder" ],
    "common_form_notes": "Supplied as gas-atomised powder for direct metal laser sintering (DMLS/SLM), printed into near-net-shape parts then post-machined as needed. See the wrought Stainless Steel 316 (Annealed) entry in this database for conventional bar/sheet/tube stock.",
    "usage_frequency": "Specialty",
    "notes": "Mechanical properties are from a Proto Labs 316L DMLS (Direct Metal Laser Sintering) datasheet (a real, commonly-used metal AM (additive manufacturing) service bureau). Unlike Maraging 300 and 17-4 PH also in this database, 316L is a standard austenitic stainless steel with no precipitation-hardening response — there is no annealed-vs-aged condition ambiguity here; as-printed (typically stress-relieved, not age-hardened) is the normal final-use state, matching how wrought 316L is universally used in the annealed condition. Elongation (30%) is good for an AM stainless steel — 316L is known for retaining reasonable ductility after printing, unlike some AM alloys that become quite brittle. Bulk/condition-independent physical properties (density, Young's modulus, Poisson's ratio, CTE (coefficient of thermal expansion), thermal conductivity, specific heat, melting point, electrical conductivity, usable temperature range) are reused from the wrought Stainless Steel 316 (Annealed) entry in this database, since the Proto Labs datasheet doesn't report them and they aren't expected to vary meaningfully between wrought and AM processing of the same base alloy. AM porosity for well-processed 316L is typically very low (>99.5% dense on modern systems), though no specific porosity figure was given in this source. Shear strength derived via von Mises: UTS (ultimate tensile strength)/√3 = 483/1.732 ≈ 279 MPa."
  },
  "typical_usage": "DMLS/SLM-printed parts needing 316L's corrosion resistance (marine, medical, food/chemical processing) combined with AM geometric freedom: custom brackets and fittings, internal fluid channels, and lightweight lattice/topology-optimized structures not achievable with wrought stock. Choose over AM AlSi10Mg when corrosion resistance and higher strength/stiffness matter more than low weight; choose a wrought 316 form instead for simple geometries where AM's cost/lead-time premium isn't justified.",
  "mechanical_common": {
    "youngs_modulus": {
      "value": 193,
      "ref": "azom-stainless-316"
    },
    "poissons_ratio": {
      "value": 0.26,
      "ref": "spacematdb-316"
    },
    "yield_strength": {
      "value": 0.172,
      "ref": "protolabs-316l-dmls"
    },
    "tensile_strength": {
      "value": 0.483,
      "ref": "protolabs-316l-dmls"
    },
    "compressive_modulus": {
      "value": null,
      "ref": null
    },
    "compressive_strength": {
      "value": 200,
      "ref": null
    },
    "usable_temp_range": {
      "min": -200,
      "max": 870,
      "ref": null
    }
  },
  "mechanical_other": {
    "microyield_strength": {
      "value": null,
      "ref": null
    },
    "creep_strength": {
      "value": null,
      "ref": null
    },
    "fatigue_sn_curve": {
      "points": [],
      "ref": null
    },
    "fracture_toughness": {
      "value": null,
      "ref": null
    },
    "hardness_vickers": {
      "value": null,
      "ref": null
    },
    "hardness_brinell": {
      "value": null,
      "ref": null
    },
    "hardness_rockwell": {
      "value": 76.5,
      "scale": "B",
      "ref": "protolabs-316l-dmls"
    },
    "hardness_shore": {
      "value": null,
      "scale": null,
      "ref": null
    },
    "ductility": {
      "min": null,
      "max": null,
      "typical": 30,
      "ref": "protolabs-316l-dmls"
    },
    "shear_strength": {
      "value": 0.279,
      "ref": null
    }
  },
  "physical": {
    "density": {
      "value": 8.0,
      "ref": "matweb-stainless-316"
    },
    "electrical_conductivity": {
      "value": 2.3,
      "ref": "azom-stainless-316"
    },
    "vapour_pressure": {
      "value": null,
      "ref": null
    },
    "thermal_expansion": {
      "value": 15.9,
      "table": [
        { "temp": 100, "cte": 15.9 },
        { "temp": 315, "cte": 16.5 },
        { "temp": 538, "cte": 17.5 }
      ],
      "ref": "azom-stainless-316"
    },
    "thermal_conductivity": {
      "value": 16.3,
      "table": [],
      "ref": "azom-stainless-316"
    },
    "specific_heat": {
      "value": 500,
      "table": [],
      "ref": "matweb-stainless-316"
    },
    "thermal_diffusivity": {
      "value": null,
      "ref": null
    },
    "melting_point_tm": {
      "value": 1375,
      "ref": "matweb-stainless-316"
    },
    "glass_transition_tg": {
      "value": null,
      "ref": null
    },
    "magnetic_classification": {
      "value": "Paramagnetic",
      "ref": null
    }
  },
  "references": [ "protolabs-316l-dmls", "azom-stainless-316", "matweb-stainless-316", "spacematdb-316" ],
  "metadata": {
    "submitted_by": null,
    "submitted_date": "2026-07-26",
    "approved_by": null,
    "approved_date": null
  }
}

File: materials/metals/steel-1018-cold-drawn.json
{
  "schema_version": 1,
  "identification": {
    "name": "AISI 1018 Steel (Cold-Drawn)",
    "slug": "steel-1018-cold-drawn",
    "category": "Metal",
    "fabrication_processes": [ "Machining", "Welding", "Bending" ],
    "common_forms": [ "Round Bar", "Sheet", "Plate" ],
    "common_form_notes": "Most commonly stocked as cold-drawn round bar (the default form for machined shafts, pins, and general stock); also available hot-rolled in sheet and plate. Excellent machinability makes it a common general-purpose choice when high strength isn't required.",
    "usage_frequency": "Common",
    "notes": "Low-carbon (~0.18% C) steel, cold-drawn condition — mechanical properties are specific to cold-drawn bar stock and are noticeably higher than the hot-rolled condition of the same grade. Thermal properties (CTE (coefficient of thermal expansion), thermal conductivity, specific heat) are reported for the annealed condition since cold-drawn-specific thermal data wasn't found; these properties don't vary meaningfully with cold work for plain carbon steels. Young's modulus: AZoM and MatWeb sources both point to ~205 GPa (MatWeb's page literally states \"0.205 GPa\", an evident source typo for 205 GPa); TheWorldMaterial separately lists 186 GPa for the grade generally (not tied to a specific condition) — used 205 GPa as the representative value given two-source agreement. MatWeb's page also has an evident order-of-magnitude typo for Tensile Strength Ultimate (\"440000 MPa\") and Shear Modulus (\"0.0800 GPa\") — both disregarded in favor of AZoM/TheWorldMaterial agreement (440 MPa tensile) and the standard isotropic relation (shear modulus not stored; computing G = E/(2(1+ν)) from the stored Young's modulus and Poisson's ratio gives ≈79.5 GPa, consistent with AZoM's directly stated 80.0 GPa). Shear strength derived from von Mises criterion: UTS (ultimate tensile strength)/√3 = 440/1.732 ≈ 254 MPa. Electrical conductivity derived from MatWeb's stated resistivity (1.59×10⁻⁵ Ω·cm @ 0°C) via %IACS (International Annealed Copper Standard) = (1.7241 µΩ·cm / 15.9 µΩ·cm) × 100 ≈ 10.8% IACS."
  },
  "typical_usage": "General-purpose machined parts, shafts, pins, dowels, spacers, mounting plates, fixtures, and carburized components (gears, worms, ratchets) where high surface hardness with a tough core is wanted. Not for high-strength or high-fatigue applications — use 4340 or a spring steel instead. The default \"just need a steel part\" choice for capstone machining.",
  "mechanical_common": {
    "youngs_modulus": {
      "value": 205,
      "ref": "azom-1018"
    },
    "poissons_ratio": {
      "value": 0.29,
      "ref": "azom-1018"
    },
    "yield_strength": {
      "value": 0.37,
      "ref": "azom-1018"
    },
    "tensile_strength": {
      "value": 0.44,
      "ref": "azom-1018"
    },
    "compressive_modulus": {
      "value": null,
      "ref": null
    },
    "compressive_strength": {
      "value": null,
      "ref": null
    },
    "usable_temp_range": {
      "min": null,
      "max": null,
      "ref": null
    }
  },
  "mechanical_other": {
    "microyield_strength": {
      "value": null,
      "ref": null
    },
    "creep_strength": {
      "value": null,
      "ref": null
    },
    "fatigue_sn_curve": {
      "points": [],
      "ref": null
    },
    "fracture_toughness": {
      "value": null,
      "ref": null
    },
    "hardness_vickers": {
      "value": 131,
      "ref": "azom-1018"
    },
    "hardness_brinell": {
      "value": 126,
      "ref": "azom-1018"
    },
    "hardness_rockwell": {
      "value": 71,
      "scale": "B",
      "ref": "azom-1018"
    },
    "hardness_shore": {
      "value": null,
      "scale": null,
      "ref": null
    },
    "ductility": {
      "min": null,
      "max": null,
      "typical": 15,
      "ref": "azom-1018"
    },
    "shear_strength": {
      "value": 0.254,
      "ref": null
    }
  },
  "physical": {
    "density": {
      "value": 7.87,
      "ref": "azom-1018"
    },
    "electrical_conductivity": {
      "value": 10.8,
      "ref": null
    },
    "vapour_pressure": {
      "value": null,
      "ref": null
    },
    "thermal_expansion": {
      "value": 12.0,
      "table": [
        { "temp": 100, "cte": 12.0 },
        { "temp": 400, "cte": 13.5 },
        { "temp": 600, "cte": 14.5 }
      ],
      "ref": "theworldmaterial-1018"
    },
    "thermal_conductivity": {
      "value": 51.9,
      "table": [
        { "temp": 0,   "k": 51.9 },
        { "temp": 100, "k": 50.8 },
        { "temp": 200, "k": 48.9 }
      ],
      "ref": "theworldmaterial-1018"
    },
    "specific_heat": {
      "value": 486,
      "table": [
        { "temp": 100, "cp": 486 },
        { "temp": 200, "cp": 519 }
      ],
      "ref": "theworldmaterial-1018"
    },
    "thermal_diffusivity": {
      "value": null,
      "ref": null
    },
    "melting_point_tm": {
      "value": null,
      "ref": null
    },
    "glass_transition_tg": {
      "value": null,
      "ref": null
    },
    "magnetic_classification": {
      "value": "Ferromagnetic",
      "ref": null
    }
  },
  "references": [ "azom-1018", "matweb-1018", "theworldmaterial-1018" ],
  "metadata": {
    "submitted_by": null,
    "submitted_date": "2026-07-26",
    "approved_by": null,
    "approved_date": null
  }
}

File: materials/metals/steel-4130-normalized.json
{
  "schema_version": 1,
  "identification": {
    "name": "AISI 4130 Steel (Normalized)",
    "slug": "steel-4130-normalized",
    "category": "Metal",
    "fabrication_processes": ["Machining", "Welding", "Bending"],
    "common_forms": ["Round Bar", "Sheet", "Plate", "Tube"],
    "common_form_notes": "Widely stocked as seamless tube (\"4130 chromoly\") for aircraft engine mounts, roll cages, and tube-frame chassis, as well as round bar, sheet, and plate. The normalized condition shown here is a lower-strength baseline/as-received state; quenched-and-tempered variants (see MatWeb's water-quenched + temper conditions) are more commonly specified where higher strength is needed.",
    "usage_frequency": "Common",
    "notes": "Normalized condition (870°C/1600°F austenitized, air cooled) — chosen specifically to match the material tested in NACA TN 2324 and NASA TN D-111 (Grover, Bishop, Hyler, and Jackson; Battelle Memorial Institute, 1951/1959), used elsewhere in this database for aluminum fatigue-strength comparisons. This is NOT the quenched-and-tempered condition most commonly specified for chromoly tubing/roll-cage applications (which reaches substantially higher strength at some cost to ductility). Values were cross-checked between MatWeb's two \"normalized\" page variants (no size specified vs. 25 mm/1 in round); only reduction of area differed marginally (60% vs 59.5%), so this entry uses the no-size-specified page as primary. Shear strength (387 MPa) derived via von Mises criterion (UTS (ultimate tensile strength)/√3) since no directly-reported value was available and this condition is ductile (25.5% elongation). Electrical conductivity (7.7% IACS (International Annealed Copper Standard)) derived from the source's stated electrical resistivity (22.3 µΩ·cm at 20°C) via %IACS = (1.7241/22.3)×100; the source annotates that resistivity figure as measured on a \"hardened and tempered\" specimen even on this normalized-condition page, suggesting MatWeb reuses one generic resistivity table across several 4130 heat-treatment pages rather than measuring it per-condition — treat this figure as approximate. Specific heat and thermal conductivity are MatWeb's banded generic-4130 figures, not precise single-temperature measurements: specific heat is reported for the >=100°C, 150–200°C, and 750–800°C bands (stored here at 100/175/775°C); thermal conductivity is reported at 100°C, 300°C, and 1200°C. Hardness values other than Brinell (Vickers, Rockwell B/C, Knoop) are MatWeb-converted from the directly-measured Brinell value, not independently measured. No melting point, fracture toughness, or coefficient of thermal expansion was available from these source pages. Fatigue S-N curve (6 points, R=−1 fully reversed, axial loading) is raw specimen data from NACA TN 2324 (Grover, Bishop & Jackson, 1951) Table 4 — the same axial-load fatigue test program on normalized SAE 4130 sheet referenced in this material's identification notes, and the companion unnotched study behind NASA TN D-111's notched-fatigue work. All 6 specimens at this test ratio failed within the gage's critical section (satisfying the report's own plotting criterion), including one run-out (45,000 psi/310 MPa, did not fail by 13,657,000 cycles) — stored as the longest-life point though it represents a surviving specimen, not a failure, consistent with how this database's other long-life fatigue points are typically the approach toward an endurance limit rather than a literal fracture at that exact cycle count."
  },
  "typical_usage": "Aircraft engine mounts and landing gear components, roll cages and tube-frame chassis in motorsport, high-pressure gas cylinders, gears, and machine parts requiring good weldability combined with moderate strength. The normalized condition serves as a common baseline/as-received state; quenched-and-tempered variants are used where higher strength is required.",
  "mechanical_common": {
    "youngs_modulus": { "value": 205, "ref": "matweb-4130-normalized" },
    "poissons_ratio": { "value": 0.29, "ref": "matweb-4130-normalized" },
    "yield_strength": { "value": 0.435, "ref": "matweb-4130-normalized" },
    "tensile_strength": { "value": 0.670, "ref": "matweb-4130-normalized" },
    "compressive_modulus": { "value": null, "ref": null },
    "compressive_strength": { "value": null, "ref": null },
    "usable_temp_range": { "min": null, "max": null, "ref": null }
  },
  "mechanical_other": {
    "microyield_strength": { "value": null, "ref": null },
    "creep_strength": { "value": null, "ref": null },
    "fatigue_sn_curve": {
      "points": [
        { "stress": 0.5171, "cycles": 8400 },
        { "stress": 0.4482, "cycles": 98800 },
        { "stress": 0.3792, "cycles": 246000 },
        { "stress": 0.3447, "cycles": 1530800 },
        { "stress": 0.3275, "cycles": 3874800 },
        { "stress": 0.3103, "cycles": 13657000 }
      ],
      "ref": "naca-tn-2324",
      "stress_ratio": -1,
      "test_method": "Axial"
    },
    "fracture_toughness": { "value": null, "ref": null },
    "hardness_vickers": { "value": 207, "ref": "matweb-4130-normalized" },
    "hardness_brinell": { "value": 197, "ref": "matweb-4130-normalized" },
    "hardness_rockwell": { "value": 92, "scale": "B", "ref": "matweb-4130-normalized" },
    "hardness_shore": { "value": null, "scale": null, "ref": null },
    "ductility": { "min": null, "max": null, "typical": 25.5, "ref": "matweb-4130-normalized" },
    "shear_strength": { "value": 0.387, "ref": null }
  },
  "physical": {
    "density": { "value": 7.85, "ref": "matweb-4130-normalized" },
    "electrical_conductivity": { "value": 7.7, "ref": null },
    "vapour_pressure": { "value": null, "ref": null },
    "thermal_expansion": { "value": null, "table": [], "ref": null },
    "thermal_conductivity": {
      "value": 42.7,
      "table": [
        { "temp": 100, "k": 42.7 },
        { "temp": 300, "k": 40.7 },
        { "temp": 1200, "k": 30.1 }
      ],
      "ref": "matweb-4130-normalized"
    },
    "specific_heat": {
      "value": 477,
      "table": [
        { "temp": 100, "cp": 477 },
        { "temp": 175, "cp": 523 },
        { "temp": 775, "cp": 837 }
      ],
      "ref": "matweb-4130-normalized"
    },
    "thermal_diffusivity": { "value": null, "ref": null },
    "melting_point_tm": { "value": null, "ref": null },
    "glass_transition_tg": { "value": null, "ref": null },
    "magnetic_classification": { "value": "Ferromagnetic", "ref": null }
  },
  "references": ["matweb-4130-normalized", "matweb-4130-normalized-25mm-round", "naca-tn-2324"],
  "metadata": {
    "submitted_by": null,
    "submitted_date": "2026-08-20",
    "approved_by": null,
    "approved_date": null
  }
}

File: materials/metals/steel-a2.json
{
  "schema_version": 1,
  "identification": {
    "name": "A2 Tool Steel (Hardened)",
    "slug": "steel-a2",
    "category": "Metal",
    "fabrication_processes": ["Machining", "Polishable"],
    "common_forms": ["Round Bar", "Plate"],
    "common_form_notes": "Supplied in annealed condition for machining; hardened and tempered in-shop after roughing.",
    "usage_frequency": "Specialty",
    "notes": "Air-hardening tool steel (AISI A2 / DIN 1.2363). Properties listed for hardened and tempered condition (~200 °C temper, HRC 60). AZoM lists hardness as 64 HRC in the as-air-hardened condition (no temper); the database value of 60 HRC reflects the typical working condition after a 200 °C double-temper. Excellent dimensional stability during heat treatment due to balanced alloy content. Not recommended for welding in hardened state. Thermal conductivity (38 W/m·K) is higher than AZoM's figure; Online Metals value consistent with low Cr content (5%) vs. stainless steels (18% Cr, ~16 W/m·K)."
  },

  "typical_usage": "Punches, blanking and forming dies, shear blades, gauges, thread-rolling dies, and precision cutting tools requiring high hardness with good dimensional stability after heat treatment.",

  "mechanical_common": {
    "youngs_modulus":      { "value": 203,   "ref": "onlinemetals-a2" },
    "poissons_ratio":      { "value": 0.30,  "ref": "onlinemetals-a2" },
    "yield_strength":      { "value": 1.586, "ref": "onlinemetals-a2" },
    "tensile_strength":    { "value": 2.068, "ref": "onlinemetals-a2" },
    "compressive_modulus": { "value": null,  "ref": null },
    "compressive_strength":{ "value": 1586,  "ref": "onlinemetals-a2" },
    "usable_temp_range":   { "min": -40, "max": 175, "ref": null }
  },

  "mechanical_other": {
    "microyield_strength": { "value": null, "ref": null },
    "creep_strength":      { "value": null, "ref": null },
    "fatigue_sn_curve": {
      "points": [],
      "ref": null
    },
    "fracture_toughness":  { "value": 14,  "ref": "azom-a2-tool-steel" },
    "hardness_vickers":    { "value": 697, "ref": "azom-a2-tool-steel" },
    "hardness_brinell":    { "value": 661, "ref": "onlinemetals-a2" },
    "hardness_rockwell":   { "value": 60, "scale": "C", "ref": "onlinemetals-a2" },
    "ductility":           { "min": 1, "max": 3, "typical": 2, "ref": null },
    "shear_strength":      { "value": null, "ref": null }
  },

  "physical": {
    "density":                { "value": 7.86,  "ref": "azom-a2-tool-steel" },
    "electrical_conductivity":{ "value": 8.2,   "ref": "onlinemetals-a2" },
    "vapour_pressure":        { "value": null,  "ref": null },
    "thermal_expansion": {
      "value": 10.7,
      "table": [
        { "temp": 20, "cte": 10.7 }
      ],
      "ref": "azom-a2-tool-steel"
    },
    "thermal_conductivity":{ "value": 38,   "ref": "onlinemetals-a2" },
    "specific_heat":       { "value": 460,  "ref": "onlinemetals-a2" },
    "thermal_diffusivity": { "value": null, "ref": null },
    "melting_point_tm":    { "value": 1432, "ref": "onlinemetals-a2" },
    "glass_transition_tg": { "value": null, "ref": null },
    "magnetic_classification": { "value": "Ferromagnetic", "ref": null }
  },

  "references": ["azom-a2-tool-steel", "onlinemetals-a2"],

  "metadata": {
    "submitted_by": "admin",
    "submitted_date": "2026-05-14",
    "approved_by": "admin",
    "approved_date": "2026-05-14"
  }
}

File: materials/metals/steel-h13.json
{
  "schema_version": 1,

  "identification": {
    "name":       "H13 Tool Steel (Hardened + Tempered)",
    "slug":       "steel-h13",
    "category":   "Metal",
    "fabrication_processes": ["Machining", "Welding", "3D Print (DMLS/SLM)"],
    "common_forms": ["Round Bar", "Plate", "Powder"],
    "common_form_notes": "Supplied in the soft-annealed condition (max 207–241 HB) as round bar, flat bar, and plate from tool steel stockholders. The tool maker performs the hardening heat treatment. Premium ESR (electroslag-remelted) grades — Uddeholm ORVAR Supreme, Bohler W302 Superior — offer improved cleanliness and isotropic toughness. Also available as gas-atomised powder for DMLS/SLM conformal-cooled tooling.",
    "usage_frequency": "Specialty",
    "notes": "H13 is a hot-work chromium tool steel (AISI (American Iron and Steel Institute) H13, UNS (Unified Numbering System) T20813, DIN (German industrial standard) 1.2344, EN (European Norm) X40CrMoV5-1). Properties are for the standard die casting die working condition: austenitised at 1010°C (1850°F) for 15–40 min, high-pressure gas or oil quenched, then double-tempered 2 × 2 h at ~580°C to achieve ~44–46 HRC (Rockwell C hardness). Data shown (yield 1280 MPa, UTS (ultimate tensile strength) 1420 MPa, HRC 45) are for Uddeholm ORVAR Supreme premium ESR-grade H13; standard H13 achieves comparable values. Strength and hardness are strongly tempering-temperature-dependent: 540°C temper → ~50 HRC (maximum strength), 620°C → ~42 HRC (optimised thermal fatigue resistance). H13 exhibits a secondary hardening peak at ~500–510°C due to Mo/V carbide precipitation — this range is avoided as it produces peak hardness with poor toughness; NADCA (North American Die Casting Association) recommended tempering range for die casting dies is 540–620°C. Hot hardness is H13's defining advantage over cold-work tool steels: useful hardness is retained to ~600°C, where D2 (cold-work) would be completely overtempered. In metal AM (additive manufacturing) (DMLS (Direct Metal Laser Sintering)/SLM (Selective Laser Melting)/LPBF (laser powder bed fusion)), H13 is well established: preheating the substrate to ≥200°C eliminates thermal cracking and achieves >99.9% relative density; as-built hardness is ~50 HRC; conformal cooling channel tooling is the primary industrial driver, yielding significant cycle time and part quality improvements over conventionally drilled cooling circuits. Welding requires pre-heat (250–350°C) and post-weld temper; generally used for repair only. HV (Vickers hardness) 446 is converted from HRC 45 via ASTM (American Society for Testing and Materials) E140. Shear strength derived from von Mises criterion: UTS/√3 = 1420/√3 ≈ 820 MPa. Thermal diffusivity is derived from thermal conductivity (k), density (ρ), and specific heat (Cp) for the hardened condition — not an independently measured value."
  },

  "typical_usage": "Die casting dies for aluminium, magnesium, and zinc; hot extrusion dies, liners, and mandrels; hot forging dies; injection mould cavities for engineering polymers; hot shear blades and trimmer dies; AM-built conformal-cooled die inserts and mould cores.",

  "mechanical_common": {
    "youngs_modulus":       { "value": 210,   "ref": "uddeholm-orvar-h13" },
    "poissons_ratio":       { "value": 0.29,  "ref": "makeitfrom-h13" },
    "yield_strength":       { "value": 1.280, "ref": "uddeholm-orvar-h13" },
    "tensile_strength":     { "value": 1.420, "ref": "uddeholm-orvar-h13" },
    "compressive_modulus":  { "value": null,  "ref": null },
    "compressive_strength": { "value": null,  "ref": null },
    "usable_temp_range":    { "min": null, "max": 600, "ref": "azom-h13-tool-steel" }
  },

  "mechanical_other": {
    "microyield_strength":  { "value": null, "ref": null },
    "creep_strength":       { "value": null, "ref": null },
    "fatigue_sn_curve":     { "points": [], "ref": null },
    "fracture_toughness":   { "value": null, "ref": null },
    "hardness_vickers":     { "value": 446,  "ref": "uddeholm-orvar-h13" },
    "hardness_brinell":     { "value": null, "ref": null },
    "hardness_rockwell":    { "value": 45, "scale": "C", "ref": "uddeholm-orvar-h13" },
    "hardness_shore":       { "value": null, "scale": null, "ref": null },
    "ductility":            { "min": null, "max": null, "typical": null, "ref": null },
    "shear_strength":       { "value": 0.820, "ref": null }
  },

  "physical": {
    "density":                { "value": 7.80, "ref": "azom-h13-tool-steel" },
    "electrical_conductivity":{ "value": null, "ref": null },
    "vapour_pressure":        { "value": null, "ref": null },
    "thermal_expansion": {
      "value": 10.4,
      "table": [
        { "temp": 399, "cte": 12.6 },
        { "temp": 599, "cte": 13.1 }
      ],
      "ref": "azom-h13-tool-steel"
    },
    "thermal_conductivity": {
      "value": 25.0,
      "table": [
        { "temp": 20,  "k": 25.0 },
        { "temp": 399, "k": 29.0 },
        { "temp": 599, "k": 30.0 }
      ],
      "ref": "uddeholm-orvar-h13"
    },
    "specific_heat": {
      "value": 470,
      "table": [],
      "ref": "makeitfrom-h13"
    },
    "thermal_diffusivity":    { "value": 0.068, "ref": null },
    "melting_point_tm":       { "value": 1420,  "ref": "makeitfrom-h13" },
    "glass_transition_tg":    { "value": null,   "ref": null },
    "magnetic_classification":{ "value": "Ferromagnetic", "ref": null }
  },

  "references": ["azom-h13-tool-steel", "uddeholm-orvar-h13", "makeitfrom-h13"],

  "metadata": {
    "submitted_by":  "scroberts",
    "submitted_date": "2026-05-17",
    "approved_by":   "scroberts",
    "approved_date": "2026-05-17"
  }
}
