Repository: scroberts/Engineering-Materials-Database

# UVIC Engineering Materials Database

A static reference database of engineering material properties for Design Engineering students at the University of Victoria. Browse, filter, compare, and export data for metals, plastics, ceramics, composites, elastomers, glass, and natural materials.

**Live site:** https://scroberts.github.io/Engineering-Materials-Database/
> **Educational use only.** Data has been compiled from published sources. Do not use as the sole basis for safety-critical design decisions — always verify against primary sources and manufacturer datasheets.

---

File: materials/metals/steel-mild-a36.json
{
  "schema_version": 1,
  "identification": {
    "name": "Mild Steel (ASTM A36)",
    "slug": "steel-mild-a36",
    "category": "Metal",
    "fabrication_processes": [ "Machining", "Welding", "Bending" ],
    "common_forms": [ "Sheet", "Plate", "Round Bar", "Angles and Structural Profiles" ],
    "common_form_notes": "Extremely widely stocked in plate, bar, angle, channel, and I-beam sections. Most common structural steel in North America.",
    "usage_frequency": "Common",
    "notes": "Low-carbon structural steel per ASTM (American Society for Testing and Materials) A36/A36M. Hot-rolled condition. Yield and tensile strengths are ASTM A36 minimum specified values; as-supplied material typically exceeds these minimums. Equivalent to EN (European Norm) S275 and similar grades. Excellent weldability. Not suitable for service below approximately -30 °C without impact testing. Shear strength derived from von Mises criterion: UTS (ultimate tensile strength)/√3 = 400/1.732 ≈ 231 MPa. Melting point is solidus (1425°C); liquidus 1540°C (metalzenith-a36)."
  },
  "typical_usage": "Structural frames, beams, columns, gussets, brackets, machine bases, weldments, and general fabrication. The default steel for structural and general-purpose work where high strength is not required.",
  "mechanical_common": {
    "youngs_modulus": {
      "value": 200,
      "ref": "azom-a36"
    },
    "poissons_ratio": {
      "value": 0.26,
      "ref": "azom-a36"
    },
    "yield_strength": {
      "value": 0.25,
      "ref": "azom-a36"
    },
    "tensile_strength": {
      "value": 0.4,
      "ref": "azom-a36"
    },
    "compressive_modulus": {
      "value": null,
      "ref": null
    },
    "compressive_strength": {
      "value": 250,
      "ref": "azom-a36"
    },
    "usable_temp_range": {
      "min": -30,
      "max": 425,
      "ref": null
    }
  },
  "mechanical_other": {
    "microyield_strength": {
      "value": null,
      "ref": null
    },
    "creep_strength": {
      "value": null,
      "ref": null
    },
    "fracture_toughness": {
      "value": null,
      "ref": null
    },
    "hardness_vickers": {
      "value": 155,
      "ref": "steel-grades-com-a36"
    },
    "hardness_brinell": {
      "value": 149,
      "ref": "steel-grades-com-a36"
    },
    "hardness_rockwell": {
      "value": 77,
      "scale": "B",
      "ref": "steel-grades-com-a36"
    },
    "hardness_shore": {
      "value": null,
      "scale": null,
      "ref": null
    },
    "ductility": {
      "min": 20,
      "max": null,
      "typical": 21,
      "ref": "azom-a36"
    },
    "shear_strength": {
      "value": 0.231,
      "ref": null
    }
  },
  "physical": {
    "density": {
      "value": 7.85,
      "ref": "azom-a36"
    },
    "electrical_conductivity": {
      "value": 10.0,
      "ref": null
    },
    "vapour_pressure": {
      "value": null,
      "ref": null
    },
    "thermal_expansion": {
      "value": 11.7,
      "table": [
        {
          "temp": 20,
          "cte": 11.7
        },
        {
          "temp": 200,
          "cte": 12.3
        },
        {
          "temp": 400,
          "cte": 13.0
        }
      ],
      "ref": "metalzenith-a36"
    },
    "thermal_conductivity": {
      "value": 50.2,
      "table": [],
      "ref": "metalzenith-a36"
    },
    "specific_heat": {
      "value": 486,
      "table": [],
      "ref": "metalzenith-a36"
    },
    "thermal_diffusivity": {
      "value": null,
      "ref": null
    },
    "melting_point_tm": {
      "value": 1425,
      "ref": "metalzenith-a36"
    },
    "glass_transition_tg": {
      "value": null,
      "ref": null
    },
    "magnetic_classification": {
      "value": "Ferromagnetic",
      "ref": null
    }
  },
  "references": [ "azom-a36", "steel-grades-com-a36", "metalzenith-a36" ],
  "metadata": {
    "submitted_by": "admin",
    "submitted_date": "2026-05-14",
    "approved_by": "admin",
    "approved_date": "2026-05-14"
  }
}

File: materials/metals/steel-spring-5160.json
{
  "schema_version": 1,
  "identification": {
    "name": "Spring Steel SAE 5160 (Q&T, 47 HRC)",
    "slug": "steel-spring-5160",
    "category": "Metal",
    "fabrication_processes": ["Machining", "Forging"],
    "common_forms": ["Round Bar", "Sheet"],
    "common_form_notes": "Available as hot-rolled bar and flat strip from steel service centres in the annealed condition for forming, then heat-treated by the end user. Pre-hardened round bar is also available in smaller diameters from specialist suppliers.",
    "usage_frequency": "Common",
    "notes": "SAE 5160 chromium alloy spring steel (0.56–0.64% C, 0.75–1.0% Cr), quenched and tempered to approximately 47 HRC (typical temper temperature ~400 °C). This is a commonly specified automotive and industrial spring hardness balancing fatigue strength with adequate toughness. Strength is very sensitive to tempering temperature — do not expose in service to temperatures exceeding ~200 °C as this approaches the lower end of the tempering range and will relieve residual compressive stress or reduce hardness, reducing load capacity and fatigue life. SAE 5160 is sometimes incorrectly called 'chrome-vanadium'; the vanadium-bearing spring steel is SAE 6150 (51CrV4) which offers superior fatigue performance for demanding applications. Shear strength derived from von Mises criterion: UTS/√3 = 1570/√3 ≈ 906 MPa."
  },

  "typical_usage": "Automotive coil springs, leaf springs, torsion bars, suspension links, and anti-roll bars. Also used for industrial coil springs, agricultural equipment springs, and high-strength bolts and fasteners where good fatigue resistance is required.",

  "mechanical_common": {
    "youngs_modulus":      { "value": 207,   "ref": "azom-5160" },
    "poissons_ratio":      { "value": 0.28,  "ref": "azom-5160" },
    "yield_strength":      { "value": 1.380, "ref": "makeitfrom-5160" },
    "tensile_strength":    { "value": 1.570, "ref": "makeitfrom-5160" },
    "compressive_modulus": { "value": null,  "ref": null },
    "compressive_strength":{ "value": 1380,  "ref": "makeitfrom-5160" },
    "usable_temp_range":   { "min": -50, "max": 200, "ref": null }
  },

  "mechanical_other": {
    "microyield_strength": { "value": null,  "ref": null },
    "creep_strength":      { "value": null,  "ref": null },
    "fatigue_sn_curve":    { "points": [], "ref": null },
    "fracture_toughness":  { "value": null,  "ref": null },
    "hardness_vickers":    { "value": 470,   "ref": "makeitfrom-5160" },
    "hardness_brinell":    { "value": 443,   "ref": "makeitfrom-5160" },
    "hardness_rockwell":   { "value": 47, "scale": "C", "ref": "makeitfrom-5160" },
    "ductility":           { "min": 8, "max": 15, "typical": 12, "ref": "makeitfrom-5160" },
    "shear_strength":      { "value": 0.906, "ref": null }
  },

  "physical": {
    "density":                { "value": 7.85,  "ref": "azom-5160" },
    "electrical_conductivity":{ "value": 5.0,   "ref": null },
    "vapour_pressure":        { "value": null,   "ref": null },
    "thermal_expansion": {
      "value": 12.3,
      "table": [],
      "ref": "azom-5160"
    },
    "thermal_conductivity":   { "value": 44.5,  "ref": "azom-5160" },
    "specific_heat":          { "value": 475,   "ref": "azom-5160" },
    "thermal_diffusivity":    { "value": null,   "ref": null },
    "melting_point_tm":       { "value": 1430,  "ref": null },
    "glass_transition_tg":    { "value": null,   "ref": null },
    "magnetic_classification":{ "value": "Ferromagnetic", "ref": null }
  },

  "references": ["azom-5160", "makeitfrom-5160"],

  "metadata": {
    "submitted_by": "admin",
    "submitted_date": "2026-05-15",
    "approved_by": "admin",
    "approved_date": "2026-05-15"
  }
}

File: materials/metals/titanium-ti-6al-4v-grade-5-sta.json
{
  "schema_version": 1,
  "identification": {
    "name": "Titanium Ti-6Al-4V (Grade 5) STA",
    "slug": "titanium-ti-6al-4v-grade-5-sta",
    "category": "Metal",
    "fabrication_processes": [
      "Machining"
    ],
    "common_forms": [
      "Sheet",
      "Plate"
    ],
    "common_form_notes": null,
    "usage_frequency": "Specialty",
    "notes": "Material is solution treated and aged."
  },
  "typical_usage": "Aerospace, deep sea pressure hulls, landing gear components. Materials is bio-compatible, but the annealed form of Grade 5 is used for implants.",
  "mechanical_common": {
    "youngs_modulus": {
      "value": 114,
      "ref": "titanium-ti-6al-4v-grade-5-sta-html-source-file"
    },
    "poissons_ratio": {
      "value": 0.33,
      "ref": "titanium-ti-6al-4v-grade-5-sta-html-source-file"
    },
    "yield_strength": {
      "value": 1.1,
      "ref": "titanium-ti-6al-4v-grade-5-sta-html-source-file"
    },
    "tensile_strength": {
      "value": 1.17,
      "ref": "titanium-ti-6al-4v-grade-5-sta-html-source-file"
    },
    "compressive_modulus": {
      "value": null,
      "ref": null
    },
    "compressive_strength": {
      "value": null,
      "ref": null
    },
    "usable_temp_range": {
      "min": null,
      "max": null,
      "ref": null
    }
  },
  "mechanical_other": {
    "microyield_strength": {
      "value": null,
      "ref": null
    },
    "creep_strength": {
      "value": null,
      "ref": null
    },
    "fatigue_sn_curve": {
      "points": [],
      "ref": null,
      "stress_ratio": null,
      "test_method": null
    },
    "fracture_toughness": {
      "value": 42.9,
      "ref": "titanium-ti-6al-4v-grade-5-sta-html-source-file"
    },
    "hardness_vickers": {
      "value": 396,
      "ref": "titanium-ti-6al-4v-grade-5-sta-html-source-file"
    },
    "hardness_brinell": {
      "value": 379,
      "ref": "titanium-ti-6al-4v-grade-5-sta-html-source-file"
    },
    "hardness_rockwell": {
      "value": 41,
      "scale": "C",
      "ref": "titanium-ti-6al-4v-grade-5-sta-html-source-file"
    },
    "hardness_shore": {
      "value": null,
      "scale": null,
      "ref": null
    },
    "ductility": {
      "min": null,
      "max": null,
      "typical": 10,
      "ref": "titanium-ti-6al-4v-grade-5-sta-html-source-file"
    },
    "shear_strength": {
      "value": 0.76,
      "ref": "titanium-ti-6al-4v-grade-5-sta-html-source-file"
    }
  },
  "physical": {
    "density": {
      "value": 4.43,
      "ref": "titanium-ti-6al-4v-grade-5-sta-html-source-file"
    },
    "electrical_conductivity": {
      "value": null,
      "ref": null
    },
    "vapour_pressure": {
      "value": null,
      "ref": null
    },
    "thermal_expansion": {
      "value": 8.6,
      "table": [],
      "ref": "titanium-ti-6al-4v-grade-5-sta-html-source-file"
    },
    "thermal_conductivity": {
      "value": 6.7,
      "table": [],
      "ref": "titanium-ti-6al-4v-grade-5-sta-html-source-file"
    },
    "specific_heat": {
      "value": 526.3,
      "table": [],
      "ref": "titanium-ti-6al-4v-grade-5-sta-html-source-file"
    },
    "thermal_diffusivity": {
      "value": null,
      "ref": null
    },
    "melting_point_tm": {
      "value": 1604,
      "ref": "titanium-ti-6al-4v-grade-5-sta-html-source-file"
    },
    "glass_transition_tg": {
      "value": null,
      "ref": null
    },
    "magnetic_classification": {
      "value": "Paramagnetic",
      "ref": null
    }
  },
  "references": [
    "titanium-ti-6al-4v-grade-5-sta-html-source-file"
  ],
  "metadata": {
    "submitted_by": null,
    "submitted_date": "2026-07-26",
    "approved_by": null,
    "approved_date": null
  }
}

File: materials/metals/titanium-ti64-dmls-heat-treated.json
{
  "schema_version": 1,
  "identification": {
    "name": "Titanium Ti-6Al-4V Grade 5 (DMLS, Heat Treated)",
    "slug": "titanium-ti64-dmls-heat-treated",
    "category": "Metal",
    "fabrication_processes": [ "3D Print (DMLS/SLM)", "Machining" ],
    "common_forms": [ "Powder" ],
    "common_form_notes": "Supplied as gas-atomised powder for direct metal laser sintering (DMLS/SLM), printed into near-net-shape parts then post-machined as needed. See the wrought Titanium Ti-6Al-4V (Annealed) and (Grade 5) STA entries in this database for conventional bar/sheet/plate stock.",
    "usage_frequency": "Specialty",
    "notes": "Sourced from EOS's official Titanium Ti64 Grade 5 Material Data Sheet, EOS M 290 | 40 µm process. Unlike Maraging 300 and 17-4 PH also in this database, AM (additive manufacturing) Ti-6Al-4V's condition story is different: the as-built state is a brittle, needle-like (acicular alpha-prime) microstructure from rapid solidification with poor ductility — EOS's document doesn't report as-built mechanical properties at all and explicitly recommends heat treatment, not to increase strength via aging (there is none here) but to relieve residual stress and improve ductility. \"Heat Treated\" (this entry) means a stress-relief anneal only: 120 min (±30 min) at 800°C (±10°C) in vacuum, furnace/argon cooled — EOS's standard recommendation. The source also reports a \"Heat Treated + HIP\" (Hot Isostatic Pressing) condition for the most fatigue-critical applications, with notably lower yield/tensile strength (~900–1010 MPa vs. ~970–1010 MPa here) but slightly better elongation and reduction of area — worth a separate entry if HIP-specific properties matter for a project. Reported separately for vertical and horizontal build orientation: yield 1010/970 MPa, tensile 1080/1080 MPa, elongation 15%/14%, reduction of area ≥25% both — stored values are simple averages. Density (≥4.4 g/cm³, ISO (International Organization for Standardization) 3369, measured on the built specimen) closely matches the wrought alloy's ~4.43 g/cm³, consistent with a well-optimized, nearly fully-dense print (source reports <0.1% average defect percentage). Bulk/condition-independent physical properties (Young's modulus, Poisson's ratio, thermal conductivity, specific heat, melting point, electrical conductivity) are reused from the wrought Titanium Ti-6Al-4V (Annealed) entry in this database, since EOS's datasheet doesn't report them and they aren't expected to vary meaningfully between wrought and AM processing of the same base alloy. CTE (coefficient of thermal expansion) is from EOS's own table (ASTM (American Society for Testing and Materials) E228), preferred over the wrought entry's value since it's AM-specific. Shear strength derived via von Mises: UTS (ultimate tensile strength)/√3 = 1080/1.732 ≈ 624 MPa. Fatigue strength (heat treated, ISO 12107 statistical estimate at 1×10⁷ cycles): 595 MPa — not stored as a formal S-N curve point since only one cycle count is given."
  },
  "typical_usage": "High strength-to-weight DMLS/SLM-printed parts needing titanium's corrosion resistance and biocompatibility combined with AM geometric freedom: aerospace brackets and fittings, medical implants and surgical guides, and lightweight lattice/topology-optimized structures not achievable with wrought stock. Requires access to a metal AM system and a post-print stress-relief furnace cycle — as-built parts are notably more brittle until heat treated.",
  "mechanical_common": {
    "youngs_modulus": {
      "value": 114,
      "ref": "asm-matweb-ti64"
    },
    "poissons_ratio": {
      "value": 0.342,
      "ref": "asm-matweb-ti64"
    },
    "yield_strength": {
      "value": 0.99,
      "ref": "eos-titanium-ti64-grade5-official-mds"
    },
    "tensile_strength": {
      "value": 1.08,
      "ref": "eos-titanium-ti64-grade5-official-mds"
    },
    "compressive_modulus": {
      "value": null,
      "ref": null
    },
    "compressive_strength": {
      "value": null,
      "ref": null
    },
    "usable_temp_range": {
      "min": null,
      "max": null,
      "ref": null
    }
  },
  "mechanical_other": {
    "microyield_strength": {
      "value": null,
      "ref": null
    },
    "creep_strength": {
      "value": null,
      "ref": null
    },
    "fatigue_sn_curve": {
      "points": [],
      "ref": null,
      "stress_ratio": null,
      "test_method": null
    },
    "fracture_toughness": {
      "value": null,
      "ref": null
    },
    "hardness_vickers": {
      "value": null,
      "ref": null
    },
    "hardness_brinell": {
      "value": null,
      "ref": null
    },
    "hardness_rockwell": {
      "value": null,
      "scale": null,
      "ref": null
    },
    "hardness_shore": {
      "value": null,
      "scale": null,
      "ref": null
    },
    "ductility": {
      "min": null,
      "max": null,
      "typical": 14.5,
      "ref": "eos-titanium-ti64-grade5-official-mds"
    },
    "shear_strength": {
      "value": 0.624,
      "ref": null
    }
  },
  "physical": {
    "density": {
      "value": 4.4,
      "ref": "eos-titanium-ti64-grade5-official-mds"
    },
    "electrical_conductivity": {
      "value": 1.0,
      "ref": null
    },
    "vapour_pressure": {
      "value": null,
      "ref": null
    },
    "thermal_expansion": {
      "value": 9.0,
      "table": [
        { "temp": 100, "cte": 9.0 },
        { "temp": 200, "cte": 9.4 },
        { "temp": 300, "cte": 9.7 }
      ],
      "ref": "eos-titanium-ti64-grade5-official-mds"
    },
    "thermal_conductivity": {
      "value": 6.7,
      "table": [
        { "temp": -196, "k": 3.47 },
        { "temp": -123, "k": 4.62 },
        { "temp": -73,  "k": 5.75 },
        { "temp": 0,    "k": 6.95 },
        { "temp": 27,   "k": 7.56 }
      ],
      "ref": "nist-cryo-ti64"
    },
    "specific_heat": {
      "value": 560,
      "table": [],
      "ref": "asm-matweb-ti64"
    },
    "thermal_diffusivity": {
      "value": null,
      "ref": null
    },
    "melting_point_tm": {
      "value": 1604,
      "ref": "asm-matweb-ti64"
    },
    "glass_transition_tg": {
      "value": null,
      "ref": null
    },
    "magnetic_classification": {
      "value": "Paramagnetic",
      "ref": null
    }
  },
  "references": [ "eos-titanium-ti64-grade5-official-mds", "asm-matweb-ti64", "nist-cryo-ti64" ],
  "metadata": {
    "submitted_by": null,
    "submitted_date": "2026-07-26",
    "approved_by": null,
    "approved_date": null
  }
}
