Repository: scroberts/Engineering-Materials-Database

# UVIC Engineering Materials Database

A static reference database of engineering material properties for Design Engineering students at the University of Victoria. Browse, filter, compare, and export data for metals, plastics, ceramics, composites, elastomers, glass, and natural materials.

**Live site:** https://scroberts.github.io/Engineering-Materials-Database/
> **Educational use only.** Data has been compiled from published sources. Do not use as the sole basis for safety-critical design decisions — always verify against primary sources and manufacturer datasheets.

---

## Features

- **Browse** — filter materials by category, fabrication process, common forms, usage frequency, and magnetic classification; shareable URL state
- **Advanced Selection** — three-tier filtering: categorical pre-filters → up to 5 numeric property range filters → merit index or property ranking (M1–M13)
- **Compare** — side-by-side bar charts, S-N curve overlay, CTE vs temperature chart, and merit index table for up to 10 materials
- **Detail view** — full property tables with unit conversion (metric/imperial), reference badges, and cryogenic data tables
- **Submit** — form-based submission that exports a validated JSON file for review via GitHub Pull Request; supports edit mode for existing materials
- **Export** — CSV and Excel download from both Detail and Compare pages, in current display units or canonical units

---

## Material Coverage (41 materials)

| Category | Materials |
|---|---|
| Metals (19) | Aluminium alloys (1100-O, 5052-H32, 6061-T6, 7075-T6), AlSi10Mg, Beryllium S65, Copper C11000, Inconel 625, Inconel 718, Invar 36, Stainless 303/304/316, Steel 4340/A2/H13/Mild A36/Spring 5160, Ti-6Al-4V |
| Plastics (7) | ABS, ABS-FDM, Acrylic (PMMA), PEEK, PETG-FDM, PLA-FDM, POM (Delrin) |
| Ceramics (2) | Alumina Al₂O₃, Silicon Carbide |
| Composites (3) | CFRP-UD, C-SiC Woven, GFRP Woven |
| Elastomers (4) | EPDM, Fluorocarbon (Viton), Nitrile (NBR), Silicone (VMQ) |
| Glass (4) | BK7 Optical, Borosilicate, ULE, Zerodur Grade 0 |
| Natural (2) | Balsa Wood, Birch Plywood |

---

## Architecture

**Pure static site — no server, no build step, no framework.**

| Layer | Technology |
|---|---|
| Hosting | GitHub Pages |
| Markup | HTML5 |
| Styles | CSS3 (hand-written, no framework) |
| Logic | Vanilla JavaScript — ES Modules (`type="module"`) |
| Charts | Chart.js 4.x via CDN |
| Excel export | SheetJS (xlsx) via CDN |
| Data | JSON files (`materials/`, `references/`) |
| Schema | JSON Schema Draft-07 (`schema/v1.json`) |
| Admin tools | Python 3 scripts (`tools/`) |
| CI | GitHub Actions — schema validation on every PR |

---

## Running Locally

ES modules require an HTTP server — opening `index.html` directly with `file://` will not work.

```bash

### Data management

| Script | Purpose | When to run |
|---|---|---|
| `python tools/validate.py` | Validate all material JSONs against the schema | Before every commit touching `materials/` |
| `python tools/update_manifest.py` | Regenerate `materials/index.json` | After merging any new material |
| `python tools/migrate.py` | Apply schema version migrations | When schema version increments |
| `python tools/import_bibtex.py [file.bib] [--write]` | Bulk-import references from a `.bib` file | When adding references in bulk |
| `python tools/import_new_refs.py [files] [--write]` | Promote `new_references` from material JSONs into `references/index.json` | After merging a PR that used `new_references` |

## Adding a New Material

1. Use the **Submit** page to fill in properties and download a validated JSON file, or copy an existing file from `materials/<category>/` as a template.
2. Place the file in the correct `materials/<category>/` subfolder. The filename must match the `slug` field.
3. If using new references not yet in `references/index.json`, embed them under `new_references` in your material JSON (the Submit page does this automatically). After the PR is merged, run `python tools/import_new_refs.py --write` to promote them into the global index.
4. Run `python tools/validate.py` — fix any errors.
5. Run `python tools/update_manifest.py` to regenerate the manifest.
6. Open a Pull Request. CI will re-run validation automatically.

See `.github/PULL_REQUEST_TEMPLATE.md` for the full review checklist.

---

## Canonical Storage Units

All values are stored in canonical units in JSON. Conversion to display units happens at render time only.

| Property | Canonical Unit |
|---|---|
| Moduli / Pressure | GPa |
| Compressive Strength | MPa (exception) |
| Fracture Toughness | MPa·m½ |
| Density | g/cm³ |
| Temperature | °C |
| CTE | µm/m·K |
| Thermal Conductivity | W/m·K |
| Specific Heat | J/kg·K |
| Thermal Diffusivity | cm²/s |
| Electrical Conductivity | % IACS |
| Hardness | Vickers (HV) |

---

File: materials/metals/aluminum-7075-t6.json
{
  "schema_version": 1,
  "identification": {
    "name": "Aluminum 7075-T6",
    "slug": "aluminum-7075-t6",
    "category": "Metal",
    "fabrication_processes": ["Machining"],
    "common_forms": ["Sheet", "Plate", "Round Bar"],
    "common_form_notes": "Widely stocked as plate, sheet, and bar. Typically purchased in T6 or T651 temper (stress-relieved plate). Not recommended for welding in most applications.",
    "usage_frequency": "Common",
    "notes": "Al-Zn-Mg-Cu alloy (7xxx series). T6 temper: solution heat-treated and artificially aged. The highest-strength commonly available aluminum alloy. Susceptible to stress-corrosion cracking (SCC) in sustained tensile loading — T73 or T7351 tempers provide better SCC resistance at the cost of ~15% strength reduction. Not recommended for fusion welding. All mechanical properties from MIL-HDBK-5J (freely available); eFunda linked for cross-reference. Cryogenic CTE table entries (−196 to −100 °C) are instantaneous values from the NIST Cryogenic Materials Database polynomial for wrought aluminium alloys (6061-T6 polynomial used as proxy; dedicated 7075 polynomial not published — all wrought Al alloys agree within ±4%). Above-RT CTE from MIL-HDBK-5J."
  },

  "typical_usage": "Aerospace structural members, aircraft fittings and bulkheads, high-performance bicycle frames, rock climbing equipment, competitive cycling components, and any application requiring maximum specific strength in aluminum.",

  "mechanical_common": {
    "youngs_modulus":      { "value": 71.7,  "ref": "mil-hdbk-5j-2003" },
    "poissons_ratio":      { "value": 0.33,  "ref": "mil-hdbk-5j-2003" },
    "yield_strength":      { "value": 0.503, "ref": "mil-hdbk-5j-2003" },
    "tensile_strength":    { "value": 0.572, "ref": "mil-hdbk-5j-2003" },
    "compressive_modulus": { "value": null,  "ref": null },
    "compressive_strength":{ "value": 462,   "ref": "mil-hdbk-5j-2003" },
    "usable_temp_range":   { "min": -196, "max": 125, "ref": "mil-hdbk-5j-2003" }
  },

  "mechanical_other": {
    "microyield_strength": { "value": null, "ref": null },
    "creep_strength":      { "value": null, "ref": null },
    "fatigue_sn_curve": {
      "points": [
        { "stress": 0.310, "cycles": 100000 },
        { "stress": 0.230, "cycles": 1000000 },
        { "stress": 0.165, "cycles": 10000000 },
        { "stress": 0.152, "cycles": 500000000 }
      ],
      "ref": "mil-hdbk-5j-2003"
    },
    "fracture_toughness":  { "value": 27,   "ref": "mil-hdbk-5j-2003" },
    "hardness_vickers":    { "value": 175,  "ref": "mil-hdbk-5j-2003" },
    "hardness_brinell":    { "value": 150,  "ref": "mil-hdbk-5j-2003" },
    "hardness_rockwell":   { "value": 87, "scale": "B", "ref": "mil-hdbk-5j-2003" },
    "hardness_shore":    { "value": null, "scale": null, "ref": null },
    "ductility":           { "min": 11, "max": null, "typical": null, "ref": "mil-hdbk-5j-2003" },
    "shear_strength":      { "value": 0.331, "ref": "mil-hdbk-5j-2003" }
  },

  "physical": {
    "density":                { "value": 2.81,  "ref": "mil-hdbk-5j-2003" },
    "electrical_conductivity":{ "value": 33.0,  "ref": "mil-hdbk-5j-2003" },
    "vapour_pressure":        { "value": null,  "ref": null },
    "thermal_expansion": {
      "value": 23.6,
      "table": [
        { "temp": -196, "cte": 8.7 },
        { "temp": -150, "cte": 14.0 },
        { "temp": -100, "cte": 18.3 },
        { "temp": 20,   "cte": 23.6 },
        { "temp": 100,  "cte": 24.1 },
        { "temp": 200,  "cte": 24.7 }
      ],
      "ref": "nist-cryo-al"
    },
    "thermal_conductivity":{ "value": 130, "table": [],  "ref": "mil-hdbk-5j-2003" },
    "specific_heat":       { "value": 960, "table": [],  "ref": "mil-hdbk-5j-2003" },
    "thermal_diffusivity": { "value": null, "ref": null },
    "melting_point_tm":    { "value": 635,  "ref": "mil-hdbk-5j-2003" },
    "glass_transition_tg": { "value": null, "ref": null },
    "magnetic_classification": { "value": "Paramagnetic", "ref": null }
  },

  "references": ["efunda-aluminum-7075", "mil-hdbk-5j-2003", "nist-cryo-al"],

  "metadata": {
    "submitted_by": "admin",
    "submitted_date": "2026-05-14",
    "approved_by": "admin",
    "approved_date": "2026-05-14"
  }
}

File: materials/metals/copper-c11000.json
{
  "schema_version": 1,
  "identification": {
    "name": "Copper C11000 (ETP, Annealed)",
    "slug": "copper-c11000",
    "category": "Metal",
    "fabrication_processes": ["Machining", "Welding", "Casting", "Extrusion", "Polishable"],
    "common_forms": ["Sheet", "Plate", "Round Bar"],
    "common_form_notes": "C11000 (electrolytic tough pitch) is the most common copper alloy, available in virtually all product forms from commodity suppliers. The OS050 (fully annealed) temper offers maximum ductility; H tempers are available for higher strength at the expense of ductility.",
    "usage_frequency": "Common",
    "notes": "C11000 electrolytic tough pitch (ETP) copper in the OS050 fully-annealed temper. Electrical conductivity is defined as 100% IACS at this composition and temperature — this is the international reference standard for electrical conductivity. The 'tough pitch' designation refers to the controlled oxygen content (~0.04% O₂) which improves electrical conductivity vs. lower-purity grades. Not suitable for hydrogen-atmosphere service (risk of hydrogen embrittlement via internal steam formation); use C10200 (oxygen-free) where required. Yield strength is very low — the material is extremely soft and formable; for structural applications use copper alloys (brass, bronze, beryllium copper). Cold-working significantly increases strength and hardness. Annealing recovery begins ~200 °C and recrystallisation occurs at ~250 °C, so cold-worked tempers lose their work-hardening above this range. Shear strength derived from von Mises criterion: UTS/√3 = 220/√3 ≈ 127 MPa. Cryogenic k(T), Cp(T), and CTE(T) table data from NIST Cryogenic Materials Database for OFHC copper (nist-cryo-copper); note thermal conductivity rises sharply at cryogenic temperatures (547 W/m·K at −196 °C vs ~396 W/m·K at room temperature) due to reduced phonon scattering."
  },

  "typical_usage": "Electrical conductors, bus bars, transformer windings, motor windings, heat exchangers, heat sinks, plumbing tube and fittings, electrical terminals and connectors, radiators, and any application requiring maximum electrical or thermal conductivity. Also used for RF shielding and microwave components.",

  "mechanical_common": {
    "youngs_modulus":      { "value": 117,   "ref": "makeitfrom-c11000" },
    "poissons_ratio":      { "value": 0.34,  "ref": "makeitfrom-c11000" },
    "yield_strength":      { "value": 0.069, "ref": "makeitfrom-c11000" },
    "tensile_strength":    { "value": 0.220, "ref": "makeitfrom-c11000" },
    "compressive_modulus": { "value": null,  "ref": null },
    "compressive_strength":{ "value": 69,    "ref": "makeitfrom-c11000" },
    "usable_temp_range":   { "min": -200, "max": 200, "ref": null }
  },

  "mechanical_other": {
    "microyield_strength": { "value": null,  "ref": null },
    "creep_strength":      { "value": null,  "ref": null },
    "fatigue_sn_curve":    { "points": [], "ref": null },
    "fracture_toughness":  { "value": null,  "ref": null },
    "hardness_vickers":    { "value": 45,    "ref": "makeitfrom-c11000" },
    "hardness_brinell":    { "value": null,  "ref": null },
    "hardness_rockwell":   { "value": null,  "scale": null, "ref": null },
    "hardness_shore":    { "value": null, "scale": null, "ref": null },
    "ductility":           { "min": 40, "max": null, "typical": 45, "ref": "makeitfrom-c11000" },
    "shear_strength":      { "value": 0.127, "ref": null }
  },

  "physical": {
    "density":                { "value": 8.94,  "ref": "makeitfrom-c11000" },
    "electrical_conductivity":{ "value": 100,   "ref": "makeitfrom-c11000" },
    "vapour_pressure":        { "value": null,   "ref": null },
    "thermal_expansion": {
      "value": 17.0,
      "table": [
        { "temp": -196, "cte": 7.95 },
        { "temp": -123, "cte": 13.58 },
        { "temp": -73,  "cte": 15.21 },
        { "temp": 0,    "cte": 16.46 },
        { "temp": 27,   "cte": 16.58 }
      ],
      "ref": "nist-cryo-copper"
    },
    "thermal_conductivity":   { "value": 390, "table": [
      { "temp": -196, "k": 547 },
      { "temp": -123, "k": 418 },
      { "temp": -73,  "k": 407 },
      { "temp": 0,    "k": 399 },
      { "temp": 27,   "k": 396 }
    ], "ref": "nist-cryo-copper" },
    "specific_heat":          { "value": 385, "table": [
      { "temp": -196, "cp": 196 },
      { "temp": -123, "cp": 324 },
      { "temp": -73,  "cp": 359 },
      { "temp": 0,    "cp": 387 },
      { "temp": 27,   "cp": 389 }
    ], "ref": "nist-cryo-copper" },
    "thermal_diffusivity":    { "value": null,   "ref": null },
    "melting_point_tm":       { "value": 1083,  "ref": "makeitfrom-c11000" },
    "glass_transition_tg":    { "value": null,   "ref": null },
    "magnetic_classification":{ "value": "Diamagnetic", "ref": null }
  },

  "references": ["makeitfrom-c11000", "nist-cryo-copper"],

  "metadata": {
    "submitted_by": "admin",
    "submitted_date": "2026-05-15",
    "approved_by": "admin",
    "approved_date": "2026-05-15"
  }
}

File: materials/metals/steel-4340.json
{
  "schema_version": 1,
  "identification": {
    "name": "AISI 4340 Steel (Q&T, 315 °C)",
    "slug": "steel-4340",
    "category": "Metal",
    "fabrication_processes": ["Machining", "Forging"],
    "common_forms": ["Round Bar", "Plate"],
    "common_form_notes": "Available as hot-rolled or annealed bar stock; heat treatment (austenitise, quench, temper) required to achieve listed properties. Do not weld in the hardened condition without pre-heat and post-weld temper.",
    "usage_frequency": "Common",
    "notes": "AISI 4340 Ni-Cr-Mo ultra-high-strength steel, quenched and tempered at 315 °C (600 °F). CAUTION: the 250–370 °C (480–700 °F) tempering range is the Tempered Martensite Embrittlement (TME) zone — avoid this range when selecting a tempering temperature; 315 °C is shown here as a common aerospace/motorsport condition but toughness is reduced relative to tempering above 400 °C. Shear strength derived from von Mises criterion: UTS/√3 = 1760/√3 ≈ 1016 MPa."
  },

  "typical_usage": "High-performance shafts, crankshafts, connecting rods, gears, aircraft landing gear, bolts, and other components requiring very high strength at moderate weight. Common in motorsport drivetrains and aerospace structural forgings. Must be heat-treated to achieve full properties.",

  "mechanical_common": {
    "youngs_modulus":      { "value": 200,   "ref": "makeitfrom-4340" },
    "poissons_ratio":      { "value": 0.29,  "ref": "makeitfrom-4340" },
    "yield_strength":      { "value": 1.620, "ref": "makeitfrom-4340" },
    "tensile_strength":    { "value": 1.760, "ref": "makeitfrom-4340" },
    "compressive_modulus": { "value": null,  "ref": null },
    "compressive_strength":{ "value": 1620,  "ref": "makeitfrom-4340" },
    "usable_temp_range":   { "min": -40, "max": 430, "ref": null }
  },

  "mechanical_other": {
    "microyield_strength": { "value": null,  "ref": null },
    "creep_strength":      { "value": null,  "ref": null },
    "fracture_toughness":  { "value": 54,    "ref": "callister2020" },
    "hardness_vickers":    { "value": null,  "ref": null },
    "hardness_brinell":    { "value": 490,   "ref": "makeitfrom-4340" },
    "hardness_rockwell":   { "value": 50,  "scale": "C", "ref": "makeitfrom-4340" },
    "hardness_shore":    { "value": null, "scale": null, "ref": null },
    "ductility":           { "min": 10, "max": 14, "typical": 12, "ref": "makeitfrom-4340" },
    "shear_strength":      { "value": 1.016, "ref": null }
  },

  "physical": {
    "density":                { "value": 7.85, "ref": "makeitfrom-4340" },
    "electrical_conductivity":{ "value": 7.5,  "ref": "makeitfrom-4340" },
    "vapour_pressure":        { "value": null,  "ref": null },
    "thermal_expansion": {
      "value": 12.3,
      "table": [],
      "ref": "azom-4340"
    },
    "thermal_conductivity":   { "value": 44.5, "table": [], "ref": "azom-4340" },
    "specific_heat":          { "value": 470, "table": [],  "ref": "makeitfrom-4340" },
    "thermal_diffusivity":    { "value": null,  "ref": null },
    "melting_point_tm":       { "value": 1420, "ref": "makeitfrom-4340" },
    "glass_transition_tg":    { "value": null,  "ref": null },
    "magnetic_classification":{ "value": "Ferromagnetic", "ref": null }
  },

  "references": ["makeitfrom-4340", "azom-4340", "callister2020"],

  "metadata": {
    "submitted_by": "admin",
    "submitted_date": "2026-05-15",
    "approved_by": "admin",
    "approved_date": "2026-05-15"
  }
}

File: materials/metals/titanium-6al-4v.json
{
  "schema_version": 1,
  "identification": {
    "name": "Titanium Ti-6Al-4V (Annealed)",
    "slug": "titanium-6al-4v",
    "category": "Metal",
    "fabrication_processes": ["Machining", "Welding"],
    "common_forms": ["Sheet", "Plate", "Round Bar"],
    "common_form_notes": "Widely available from aerospace metal distributors as AMS 4928 bar, AMS 4911 sheet/plate, and AMS 4928 billet. Machining requires sharp carbide tooling, low cutting speeds, and flood coolant to manage low thermal conductivity and work-hardening tendency. For metal-AM-printed parts, see the dedicated Titanium Ti-6Al-4V Grade 5 (DMLS, Heat Treated) entry in this database rather than this wrought/annealed entry.",
    "usage_frequency": "Common",
    "notes": "Ti-6Al-4V (UNS (Unified Numbering System) R56400, also written Ti 6-4) is the most widely used titanium alloy, accounting for ~50% of global titanium production. Properties given are for the fully annealed condition per AMS (Aerospace Material Specification) 4928. Thermal conductivity is very low (~1/6 that of steel) — this governs machining practice and is a design consideration for heat-dissipating structures. Do not use for sustained structural loads above ~315 °C as strength falls off significantly. Corrosion resistance is excellent in most environments (seawater, acids, body fluids) due to a stable TiO₂ surface layer — avoid contact with liquid oxygen, red fuming nitric acid, and chlorine at elevated temperatures. Biocompatible per ISO (International Organization for Standardization) 5832-3. Shear strength derived from von Mises criterion: UTS (ultimate tensile strength)/√3 = 950/√3 ≈ 549 MPa. Cryogenic thermal conductivity k(T) and coefficient of thermal expansion CTE(T) table data (each as a function of temperature T) are from the NIST (National Institute of Standards and Technology) Cryogenic Materials Database (nist-cryo-ti64); CTE table values are instantaneous coefficients derived from NIST polynomial fits. Melting point is solidus (1604°C); liquidus 1660°C."
  },

  "typical_usage": "Aerospace primary structures (airframe brackets, engine mounts, fan blades); biomedical implants (orthopaedic stems, bone screws, dental implants); marine hardware and fasteners in salt water; high-performance automotive and motorsport components; chemical processing equipment in corrosive environments; sports equipment (bicycle frames, golf club heads).",

  "mechanical_common": {
    "youngs_modulus":      { "value": 114,   "ref": "asm-matweb-ti64" },
    "poissons_ratio":      { "value": 0.342, "ref": "asm-matweb-ti64" },
    "yield_strength":      { "value": 0.880, "ref": "asm-matweb-ti64" },
    "tensile_strength":    { "value": 0.950, "ref": "asm-matweb-ti64" },
    "compressive_modulus": { "value": null,  "ref": null },
    "compressive_strength":{ "value": 970,   "ref": "asm-matweb-ti64" },
    "usable_temp_range":   { "min": -196, "max": 315, "ref": null }
  },

  "mechanical_other": {
    "microyield_strength": { "value": null,  "ref": null },
    "creep_strength":      { "value": null,  "ref": null },
    "fatigue_sn_curve":    { "points": [], "ref": null },
    "fracture_toughness":  { "value": 75,    "ref": "asm-matweb-ti64" },
    "hardness_vickers":    { "value": 340,   "ref": "asm-matweb-ti64" },
    "hardness_brinell":    { "value": null,  "ref": null },
    "hardness_rockwell":   { "value": null,  "scale": null, "ref": null },
    "hardness_shore":    { "value": null, "scale": null, "ref": null },
    "ductility":           { "min": 10, "max": 17, "typical": 14, "ref": "asm-matweb-ti64" },
    "shear_strength":      { "value": 0.549, "ref": null }
  },

  "physical": {
    "density":                { "value": 4.43,  "ref": "asm-matweb-ti64" },
    "electrical_conductivity":{ "value": 1.0,   "ref": null },
    "vapour_pressure":        { "value": null,   "ref": null },
    "thermal_expansion": {
      "value": 8.6,
      "table": [
        { "temp": -196, "cte": 4.00 },
        { "temp": -123, "cte": 7.48 },
        { "temp": -73,  "cte": 8.56 },
        { "temp": 0,    "cte": 8.21 },
        { "temp": 27,   "cte": 7.50 }
      ],
      "ref": "nist-cryo-ti64"
    },
    "thermal_conductivity":   { "value": 6.7, "table": [
      { "temp": -196, "k": 3.47 },
      { "temp": -123, "k": 4.62 },
      { "temp": -73,  "k": 5.75 },
      { "temp": 0,    "k": 6.95 },
      { "temp": 27,   "k": 7.56 }
    ], "ref": "nist-cryo-ti64" },
    "specific_heat":          { "value": 560, "table": [],   "ref": "asm-matweb-ti64" },
    "thermal_diffusivity":    { "value": null,   "ref": null },
    "melting_point_tm":       { "value": 1604,  "ref": "asm-matweb-ti64" },
    "glass_transition_tg":    { "value": null,   "ref": null },
    "magnetic_classification":{ "value": "Paramagnetic", "ref": null }
  },

  "references": ["asm-matweb-ti64", "nist-cryo-ti64"],

  "metadata": {
    "submitted_by": "admin",
    "submitted_date": "2026-05-15",
    "approved_by": "admin",
    "approved_date": "2026-05-15"
  }
}
