Repository: scroberts/Engineering-Materials-Database

# UVIC Engineering Materials Database

A static reference database of engineering material properties for Design Engineering students at the University of Victoria. Browse, filter, compare, and export data for metals, plastics, ceramics, composites, elastomers, glass, and natural materials.

**Live site:** https://scroberts.github.io/Engineering-Materials-Database/
> **Educational use only.** Data has been compiled from published sources. Do not use as the sole basis for safety-critical design decisions — always verify against primary sources and manufacturer datasheets.

---

## Features

- **Browse** — filter materials by category, fabrication process, common forms, usage frequency, and magnetic classification; shareable URL state
- **Advanced Selection** — three-tier filtering: categorical pre-filters → up to 5 numeric property range filters → merit index or property ranking (M1–M13)
- **Compare** — side-by-side bar charts, S-N curve overlay, CTE vs temperature chart, and merit index table for up to 10 materials
- **Detail view** — full property tables with unit conversion (metric/imperial), reference badges, and cryogenic data tables
- **Submit** — form-based submission that exports a validated JSON file for review via GitHub Pull Request; supports edit mode for existing materials
- **Export** — CSV and Excel download from both Detail and Compare pages, in current display units or canonical units

---

## Material Coverage (41 materials)

| Category | Materials |
|---|---|
| Metals (19) | Aluminium alloys (1100-O, 5052-H32, 6061-T6, 7075-T6), AlSi10Mg, Beryllium S65, Copper C11000, Inconel 625, Inconel 718, Invar 36, Stainless 303/304/316, Steel 4340/A2/H13/Mild A36/Spring 5160, Ti-6Al-4V |
| Plastics (7) | ABS, ABS-FDM, Acrylic (PMMA), PEEK, PETG-FDM, PLA-FDM, POM (Delrin) |
| Ceramics (2) | Alumina Al₂O₃, Silicon Carbide |
| Composites (3) | CFRP-UD, C-SiC Woven, GFRP Woven |
| Elastomers (4) | EPDM, Fluorocarbon (Viton), Nitrile (NBR), Silicone (VMQ) |
| Glass (4) | BK7 Optical, Borosilicate, ULE, Zerodur Grade 0 |
| Natural (2) | Balsa Wood, Birch Plywood |

---

## Architecture

**Pure static site — no server, no build step, no framework.**

| Layer | Technology |
|---|---|
| Hosting | GitHub Pages |
| Markup | HTML5 |
| Styles | CSS3 (hand-written, no framework) |
| Logic | Vanilla JavaScript — ES Modules (`type="module"`) |
| Charts | Chart.js 4.x via CDN |
| Excel export | SheetJS (xlsx) via CDN |
| Data | JSON files (`materials/`, `references/`) |
| Schema | JSON Schema Draft-07 (`schema/v1.json`) |
| Admin tools | Python 3 scripts (`tools/`) |
| CI | GitHub Actions — schema validation on every PR |

---

## Running Locally

ES modules require an HTTP server — opening `index.html` directly with `file://` will not work.

```bash

### Data management

| Script | Purpose | When to run |
|---|---|---|
| `python tools/validate.py` | Validate all material JSONs against the schema | Before every commit touching `materials/` |
| `python tools/update_manifest.py` | Regenerate `materials/index.json` | After merging any new material |
| `python tools/migrate.py` | Apply schema version migrations | When schema version increments |
| `python tools/import_bibtex.py [file.bib] [--write]` | Bulk-import references from a `.bib` file | When adding references in bulk |
| `python tools/import_new_refs.py [files] [--write]` | Promote `new_references` from material JSONs into `references/index.json` | After merging a PR that used `new_references` |

## Adding a New Material

1. Use the **Submit** page to fill in properties and download a validated JSON file, or copy an existing file from `materials/<category>/` as a template.
2. Place the file in the correct `materials/<category>/` subfolder. The filename must match the `slug` field.
3. If using new references not yet in `references/index.json`, embed them under `new_references` in your material JSON (the Submit page does this automatically). After the PR is merged, run `python tools/import_new_refs.py --write` to promote them into the global index.
4. Run `python tools/validate.py` — fix any errors.
5. Run `python tools/update_manifest.py` to regenerate the manifest.
6. Open a Pull Request. CI will re-run validation automatically.

See `.github/PULL_REQUEST_TEMPLATE.md` for the full review checklist.

---

## Canonical Storage Units

All values are stored in canonical units in JSON. Conversion to display units happens at render time only.

| Property | Canonical Unit |
|---|---|
| Moduli / Pressure | GPa |
| Compressive Strength | MPa (exception) |
| Fracture Toughness | MPa·m½ |
| Density | g/cm³ |
| Temperature | °C |
| CTE | µm/m·K |
| Thermal Conductivity | W/m·K |
| Specific Heat | J/kg·K |
| Thermal Diffusivity | cm²/s |
| Electrical Conductivity | % IACS |
| Hardness | Vickers (HV) |

---

File: materials/natural/balsa-wood.json
{
  "schema_version": 1,

  "identification": {
    "name":       "Balsa Wood",
    "slug":       "balsa-wood",
    "category":   "Natural Material",
    "fabrication_processes": ["Machining"],
    "common_forms": ["Sheet"],
    "common_form_notes": "Sheets, strips, and blocks in standard hobby/model sizes",
    "usage_frequency": "Specialty",
    "notes": "Balsa properties are highly density-dependent; published values vary 2–3× between grades (E from 2–9 GPa, UTS from 7–46 MPa). Values here represent mid-density model/structural grade (ρ ≈ 0.15 g/cm³). Young's modulus, tensile, and compressive strength are along-grain values; transverse values are 10–20× lower. CTE is the radial (along-grain) value. Standard hardness scales (HV, HB, Rockwell) are not applicable. Thermal diffusivity derived from k, ρ, Cp."
  },

  "typical_usage": "RC aircraft structures, sandwich core material for composite laminates, wind tunnel models, and prototyping of lightweight structural concepts where the highest specific stiffness per cost is needed.",

  "mechanical_common": {
    "youngs_modulus":       { "value": 3.5,   "ref": "usda-wood-handbook" },
    "poissons_ratio":       { "value": null,  "ref": null },
    "yield_strength":       { "value": null,  "ref": null },
    "tensile_strength":     { "value": 0.012, "ref": "usda-wood-handbook" },
    "compressive_modulus":  { "value": null,  "ref": null },
    "compressive_strength": { "value": 7,     "ref": "usda-wood-handbook" },
    "usable_temp_range":    { "min": -10, "max": 80, "ref": null }
  },

  "mechanical_other": {
    "microyield_strength":  { "value": null, "ref": null },
    "creep_strength":       { "value": null, "ref": null },
    "fatigue_sn_curve":     { "points": [], "ref": null },
    "fracture_toughness":   { "value": null, "ref": null },
    "hardness_vickers":     { "value": null, "ref": null },
    "hardness_brinell":     { "value": null, "ref": null },
    "hardness_rockwell":    { "value": null, "scale": null, "ref": null },
    "hardness_shore":       { "value": null, "scale": null, "ref": null },
    "ductility":            { "min": null, "max": null, "typical": null, "ref": null },
    "shear_strength":       { "value": null, "ref": null }
  },

  "physical": {
    "density":                { "value": 0.15, "ref": "usda-wood-handbook" },
    "electrical_conductivity":{ "value": null, "ref": null },
    "vapour_pressure":        { "value": null, "ref": null },
    "thermal_expansion": {
      "value": 6.5,
      "table": [],
      "ref": "usda-wood-handbook"
    },
    "thermal_conductivity": {
      "value": 0.055,
      "table": [],
      "ref": "usda-wood-handbook"
    },
    "specific_heat": {
      "value": 1700,
      "table": [],
      "ref": "usda-wood-handbook"
    },
    "thermal_diffusivity":    { "value": 0.0022, "ref": null },
    "melting_point_tm":       { "value": null,   "ref": null },
    "glass_transition_tg":    { "value": null,   "ref": null },
    "magnetic_classification":{ "value": "Diamagnetic", "ref": null }
  },

  "references": ["usda-wood-handbook"],

  "metadata": {
    "submitted_by":  "scroberts",
    "submitted_date": "2026-05-16",
    "approved_by":   "scroberts",
    "approved_date": "2026-05-16"
  }
}

File: materials/natural/birch-plywood.json
{
  "schema_version": 1,

  "identification": {
    "name":       "Baltic Birch Plywood",
    "slug":       "birch-plywood",
    "category":   "Natural Material",
    "fabrication_processes": ["Machining"],
    "common_forms": ["Sheet"],
    "common_form_notes": "Standard 4×8 ft sheets, 3–25 mm thickness; laser-cutting grade typically 3–6 mm",
    "usage_frequency": "Common",
    "notes": "Baltic birch plywood is an orthotropic material; properties depend strongly on direction relative to face grain. Young's modulus, tensile strength, and compressive strength values given are approximately along the face grain direction (the structurally dominant direction for flat panels). CTE (coefficient of thermal expansion) is a representative in-plane value; through-thickness CTE is substantially higher. Janka hardness approximately 1260 lbf (5.6 kN) for yellow birch; standard hardness scales (HV (Vickers hardness), HB (Brinell hardness), Rockwell) are not applicable to plywood. Glue line performance degrades above ~60°C. All properties are moisture-content dependent. Thermal diffusivity is derived from thermal conductivity (k), density (ρ), and specific heat (Cp) — not an independently measured value."
  },

  "typical_usage": "Laser-cut structural panels, maker/prototype enclosures, jigs and fixtures, model fabrication, and lightweight stiff panels in capstone design projects. Preferred for laser cutting due to consistent ply structure and minimal voids.",

  "mechanical_common": {
    "youngs_modulus":       { "value": 10.0,  "ref": "usda-wood-handbook" },
    "poissons_ratio":       { "value": null,  "ref": null },
    "yield_strength":       { "value": null,  "ref": null },
    "tensile_strength":     { "value": 0.045, "ref": "usda-wood-handbook" },
    "compressive_modulus":  { "value": null,  "ref": null },
    "compressive_strength": { "value": 30,    "ref": "usda-wood-handbook" },
    "usable_temp_range":    { "min": -20, "max": 60, "ref": "usda-wood-handbook" }
  },

  "mechanical_other": {
    "microyield_strength":  { "value": null, "ref": null },
    "creep_strength":       { "value": null, "ref": null },
    "fatigue_sn_curve":     { "points": [], "ref": null },
    "fracture_toughness":   { "value": null, "ref": null },
    "hardness_vickers":     { "value": null, "ref": null },
    "hardness_brinell":     { "value": null, "ref": null },
    "hardness_rockwell":    { "value": null, "scale": null, "ref": null },
    "hardness_shore":       { "value": null, "scale": null, "ref": null },
    "ductility":            { "min": null, "max": null, "typical": null, "ref": null },
    "shear_strength":       { "value": null, "ref": null }
  },

  "physical": {
    "density":                { "value": 0.68, "ref": "usda-wood-handbook" },
    "electrical_conductivity":{ "value": null, "ref": null },
    "vapour_pressure":        { "value": null, "ref": null },
    "thermal_expansion": {
      "value": 5.0,
      "table": [],
      "ref": "usda-wood-handbook"
    },
    "thermal_conductivity": {
      "value": 0.17,
      "table": [],
      "ref": "usda-wood-handbook"
    },
    "specific_heat": {
      "value": 1700,
      "table": [],
      "ref": "usda-wood-handbook"
    },
    "thermal_diffusivity":    { "value": 0.0015, "ref": null },
    "melting_point_tm":       { "value": null,   "ref": null },
    "glass_transition_tg":    { "value": null,   "ref": null },
    "magnetic_classification":{ "value": "Diamagnetic", "ref": null }
  },

  "references": ["usda-wood-handbook"],

  "metadata": {
    "submitted_by":  "scroberts",
    "submitted_date": "2026-05-16",
    "approved_by":   "scroberts",
    "approved_date": "2026-05-16"
  }
}
