Repository: scroberts/Engineering-Materials-Database

# UVIC Engineering Materials Database

A static reference database of engineering material properties for Design Engineering students at the University of Victoria. Browse, filter, compare, and export data for metals, plastics, ceramics, composites, elastomers, glass, and natural materials.

**Live site:** https://scroberts.github.io/Engineering-Materials-Database/
> **Educational use only.** Data has been compiled from published sources. Do not use as the sole basis for safety-critical design decisions — always verify against primary sources and manufacturer datasheets.

---

## Features

- **Browse** — filter materials by category, fabrication process, common forms, usage frequency, and magnetic classification; shareable URL state
- **Advanced Selection** — three-tier filtering: categorical pre-filters → up to 5 numeric property range filters → merit index or property ranking (M1–M13)
- **Compare** — side-by-side bar charts, S-N curve overlay, CTE vs temperature chart, and merit index table for up to 10 materials
- **Detail view** — full property tables with unit conversion (metric/imperial), reference badges, and cryogenic data tables
- **Submit** — form-based submission that exports a validated JSON file for review via GitHub Pull Request; supports edit mode for existing materials
- **Export** — CSV and Excel download from both Detail and Compare pages, in current display units or canonical units

---

## Material Coverage (41 materials)

| Category | Materials |
|---|---|
| Metals (19) | Aluminium alloys (1100-O, 5052-H32, 6061-T6, 7075-T6), AlSi10Mg, Beryllium S65, Copper C11000, Inconel 625, Inconel 718, Invar 36, Stainless 303/304/316, Steel 4340/A2/H13/Mild A36/Spring 5160, Ti-6Al-4V |
| Plastics (7) | ABS, ABS-FDM, Acrylic (PMMA), PEEK, PETG-FDM, PLA-FDM, POM (Delrin) |
| Ceramics (2) | Alumina Al₂O₃, Silicon Carbide |
| Composites (3) | CFRP-UD, C-SiC Woven, GFRP Woven |
| Elastomers (4) | EPDM, Fluorocarbon (Viton), Nitrile (NBR), Silicone (VMQ) |
| Glass (4) | BK7 Optical, Borosilicate, ULE, Zerodur Grade 0 |
| Natural (2) | Balsa Wood, Birch Plywood |

---

## Architecture

**Pure static site — no server, no build step, no framework.**

| Layer | Technology |
|---|---|
| Hosting | GitHub Pages |
| Markup | HTML5 |
| Styles | CSS3 (hand-written, no framework) |
| Logic | Vanilla JavaScript — ES Modules (`type="module"`) |
| Charts | Chart.js 4.x via CDN |
| Excel export | SheetJS (xlsx) via CDN |
| Data | JSON files (`materials/`, `references/`) |
| Schema | JSON Schema Draft-07 (`schema/v1.json`) |
| Admin tools | Python 3 scripts (`tools/`) |
| CI | GitHub Actions — schema validation on every PR |

---

## Running Locally

ES modules require an HTTP server — opening `index.html` directly with `file://` will not work.

```bash

### Data management

| Script | Purpose | When to run |
|---|---|---|
| `python tools/validate.py` | Validate all material JSONs against the schema | Before every commit touching `materials/` |
| `python tools/update_manifest.py` | Regenerate `materials/index.json` | After merging any new material |
| `python tools/migrate.py` | Apply schema version migrations | When schema version increments |
| `python tools/import_bibtex.py [file.bib] [--write]` | Bulk-import references from a `.bib` file | When adding references in bulk |
| `python tools/import_new_refs.py [files] [--write]` | Promote `new_references` from material JSONs into `references/index.json` | After merging a PR that used `new_references` |

## Adding a New Material

1. Use the **Submit** page to fill in properties and download a validated JSON file, or copy an existing file from `materials/<category>/` as a template.
2. Place the file in the correct `materials/<category>/` subfolder. The filename must match the `slug` field.
3. If using new references not yet in `references/index.json`, embed them under `new_references` in your material JSON (the Submit page does this automatically). After the PR is merged, run `python tools/import_new_refs.py --write` to promote them into the global index.
4. Run `python tools/validate.py` — fix any errors.
5. Run `python tools/update_manifest.py` to regenerate the manifest.
6. Open a Pull Request. CI will re-run validation automatically.

See `.github/PULL_REQUEST_TEMPLATE.md` for the full review checklist.

---

## Canonical Storage Units

All values are stored in canonical units in JSON. Conversion to display units happens at render time only.

| Property | Canonical Unit |
|---|---|
| Moduli / Pressure | GPa |
| Compressive Strength | MPa (exception) |
| Fracture Toughness | MPa·m½ |
| Density | g/cm³ |
| Temperature | °C |
| CTE | µm/m·K |
| Thermal Conductivity | W/m·K |
| Specific Heat | J/kg·K |
| Thermal Diffusivity | cm²/s |
| Electrical Conductivity | % IACS |
| Hardness | Vickers (HV) |

---

File: materials/plastics/abs.json
{
  "schema_version": 1,
  "identification": {
    "name": "ABS (Acrylonitrile Butadiene Styrene)",
    "slug": "abs",
    "category": "Plastic",
    "fabrication_processes": ["Machining", "Injection Moulding", "3D Print (FDM)"],
    "common_forms": ["Sheet", "Filament"],
    "common_form_notes": "FDM filament available in 1.75 mm and 2.85 mm diameters. Sheet stock available in various thicknesses.",
    "commonly_available": true,
    "notes": "Properties vary with grade, manufacturer, and processing conditions. FDM-printed parts have significantly lower strength (typically 50–80% of bulk) and are anisotropic. Values here represent bulk injection-moulded properties."
  },

  "typical_usage": "Consumer product housings, automotive interior trim, electronic enclosures, prototyping and end-use FDM printed parts, pipe fittings. Chosen for its ease of processing, reasonable impact resistance, and dimensional stability. A common first choice for injection-moulded plastic parts.",

  "mechanical_common": {
    "youngs_modulus":      { "value": 2.1,   "ref": "callister2020" },
    "poissons_ratio":      { "value": 0.38,  "ref": "callister2020" },
    "yield_strength":      { "value": 0.040, "ref": "callister2020" },
    "tensile_strength":    { "value": 0.045, "ref": "callister2020" },
    "compressive_modulus": { "value": null,  "ref": null },
    "compressive_strength":{ "value": 65,    "ref": "callister2020" },
    "usable_temp_range":   { "min": -20, "max": 80, "ref": "callister2020" }
  },

  "mechanical_other": {
    "microyield_strength": { "value": null, "ref": null },
    "creep_strength":      { "value": null, "ref": null },
    "fatigue_sn_curve": {
      "points": [],
      "ref": null
    },
    "fracture_toughness":  { "value": null, "ref": null },
    "hardness_vickers":    { "value": null, "ref": null },
    "hardness_brinell":    { "value": null, "ref": null },
    "hardness_rockwell":   { "value": 105,  "scale": "R", "ref": "callister2020" },
    "ductility":           { "min": 5, "max": 50, "typical": null, "ref": "callister2020" },
    "shear_strength":      { "value": null, "ref": null }
  },

  "physical": {
    "density":                { "value": 1.05,  "ref": "callister2020" },
    "electrical_conductivity":{ "value": null,  "ref": null },
    "vapour_pressure":        { "value": null,  "ref": null },
    "thermal_expansion": {
      "value": 72.0,
      "table": [
        { "temp": 23, "cte": 72.0 }
      ],
      "ref": "callister2020"
    },
    "thermal_conductivity":{ "value": 0.17,   "ref": "callister2020" },
    "specific_heat":       { "value": 1400,   "ref": "callister2020" },
    "thermal_diffusivity": { "value": 0.00116,"ref": null },
    "melting_point_tm":    { "value": null,   "ref": null },
    "glass_transition_tg": { "value": 105,    "ref": "callister2020" },
    "magnetic_classification": { "value": "Diamagnetic", "ref": null }
  },

  "references": ["callister2020"],

  "metadata": {
    "submitted_by": "admin",
    "submitted_date": "2026-05-14",
    "approved_by": "admin",
    "approved_date": "2026-05-14"
  }
}

File: materials/plastics/acrylic-pmma.json
{
  "schema_version": 1,
  "identification": {
    "name": "Cast Acrylic (PMMA)",
    "slug": "acrylic-pmma",
    "category": "Plastic",
    "fabrication_processes": [
      "Machining",
      "Bending",
      "Polishing"
    ],
    "common_forms": [
      "Sheet",
      "Plate",
      "Tube"
    ],
    "common_form_notes": "Sheet (1.5–6 mm) and plate (6–50 mm); both laser-cuttable and CNC machinable",
    "usage_frequency": "Common",
    "notes": "Cast acrylic (PMMA, poly(methyl methacrylate)) properties shown; cast grade has ~5–10°C higher usable temperature and better optical properties than extruded grade due to lower residual stress. PMMA fails in a brittle manner at room temperature (elongation ~4%); no conventional yield point is defined. Compressive strength approximately 100 MPa (estimated; independently specified). Hardness reported as Rockwell M 93. Thermal diffusivity is derived from thermal conductivity (k), density (ρ), and specific heat (Cp) — not an independently measured value."
  },
  "typical_usage": "Transparent enclosures, optical windows, machine guards, laser-cut panels, display signage, and low-cost optical diffusers. Excellent optical clarity (transmittance >92% visible). Laser-cuttable with clean edges.",
  "mechanical_common": {
    "youngs_modulus": {
      "value": 3.2,
      "ref": "makeitfrom-acrylic"
    },
    "poissons_ratio": {
      "value": 0.38,
      "ref": "makeitfrom-acrylic"
    },
    "yield_strength": {
      "value": null,
      "ref": null
    },
    "tensile_strength": {
      "value": 0.07,
      "ref": "makeitfrom-acrylic"
    },
    "compressive_modulus": {
      "value": null,
      "ref": null
    },
    "compressive_strength": {
      "value": 100,
      "ref": "makeitfrom-acrylic"
    },
    "usable_temp_range": {
      "min": -40,
      "max": 70,
      "ref": "makeitfrom-acrylic"
    }
  },
  "mechanical_other": {
    "microyield_strength": {
      "value": null,
      "ref": null
    },
    "creep_strength": {
      "value": null,
      "ref": null
    },
    "fatigue_sn_curve": {
      "points": [],
      "ref": null,
      "stress_ratio": null,
      "test_method": null
    },
    "fracture_toughness": {
      "value": null,
      "ref": null
    },
    "hardness_vickers": {
      "value": null,
      "ref": null
    },
    "hardness_brinell": {
      "value": null,
      "ref": null
    },
    "hardness_rockwell": {
      "value": 93,
      "scale": "M",
      "ref": "makeitfrom-acrylic"
    },
    "hardness_shore": {
      "value": null,
      "scale": null,
      "ref": null
    },
    "ductility": {
      "min": null,
      "max": null,
      "typical": 4,
      "ref": "makeitfrom-acrylic"
    },
    "shear_strength": {
      "value": null,
      "ref": null
    }
  },
  "physical": {
    "density": {
      "value": 1.18,
      "ref": "makeitfrom-acrylic"
    },
    "electrical_conductivity": {
      "value": null,
      "ref": null
    },
    "vapour_pressure": {
      "value": null,
      "ref": null
    },
    "thermal_expansion": {
      "value": 76,
      "table": [],
      "ref": "makeitfrom-acrylic"
    },
    "thermal_conductivity": {
      "value": 0.19,
      "table": [],
      "ref": "makeitfrom-acrylic"
    },
    "specific_heat": {
      "value": 1470,
      "table": [],
      "ref": "makeitfrom-acrylic"
    },
    "thermal_diffusivity": {
      "value": 0.0011,
      "ref": null
    },
    "melting_point_tm": {
      "value": null,
      "ref": null
    },
    "glass_transition_tg": {
      "value": 110,
      "ref": "makeitfrom-acrylic"
    },
    "magnetic_classification": {
      "value": "Diamagnetic",
      "ref": null
    }
  },
  "references": [
    "makeitfrom-acrylic"
  ],
  "metadata": {
    "submitted_by": "scroberts",
    "submitted_date": "2026-05-16",
    "approved_by": "scroberts",
    "approved_date": "2026-05-16"
  }
}

File: materials/plastics/pa12-nylon12.json
{
  "schema_version": 1,
  "identification": {
    "name": "Nylon 12 (PA12)",
    "slug": "pa12-nylon12",
    "category": "Plastic",
    "fabrication_processes": [ "Machining", "Moulding", "3D Print (SLS)" ],
    "common_forms": [ "Round Bar", "Sheet", "Powder" ],
    "common_form_notes": "The dominant SLS (Selective Laser Sintering) 3D printing powder — most SLS-printed nylon parts are PA12 unless otherwise specified. Also stocked as bulk rod/sheet for machining (extruded round bar up to 200mm dia., sheet/plate up to 50mm thick per Smiths Metal Centres), and used for its low moisture absorption and good chemical/fuel resistance in tubing and fittings.",
    "usage_frequency": "Specialty",
    "notes": "Mechanical/thermal properties primarily from a Smiths Metal Centres extruded PA12 (polyamide 12, i.e. Nylon 12) manufacturer datasheet (natural/unfilled grade column; the same datasheet also lists a 30%-glass-filled grade, not stored here). This resolved several gaps and one prior uncertainty from the earlier AZoM-aggregate-sourced data: elongation at break is 200% per this datasheet — confirms the earlier decision to reject a different aggregate source's implausible ~1.9–2.1% figure as erroneous (PA12 genuinely is highly flexible). Melting point (178°C), Shore D hardness (78), and usable temperature range (−50 to +80°C long-term without high mechanical load; short-term max +140°C) were previously unavailable and are now populated with directly-applicable datasheet figures rather than left null. Yield strength updated to this datasheet's directly-labeled \"Tensile strength @ yield\" (50 MPa), superseding an earlier derivation from a different source's ambiguously-named \"Elastic Limit\" row. Thermal conductivity (0.30 W/m·K) and CTE (coefficient of thermal expansion) (100 µm/m·K, average 20–60°C) also updated to this single dedicated datasheet's values, preferred over a generic aggregate database's range. Tensile strength (ultimate, 55 MPa) and compressive strength (49 MPa) retained from the earlier AZoM source, since this datasheet reports only a yield figure, not distinct ultimate-tensile or compressive values. Glass transition (56.85°C, from AZoM) and melting point (178°C, from this datasheet) are both populated, reflecting PA12's real semi-crystalline behaviour — it has both a melting point (Tm) and a glass transition (Tg), unlike purely crystalline or purely amorphous materials, which typically show only one or the other."
  },
  "typical_usage": "SLS-printed functional prototypes and end-use parts (brackets, housings, snap-fits, living hinges) needing good impact toughness and low moisture pickup; bearing and gearbox components; sealing/dampening elements valued for noise and vibration damping; fuel lines, pneumatic tubing, and quick-disconnect couplings where chemical resistance matters. Choose over PA6 when moisture stability, impact toughness, or SLS printability is the priority; choose PA6 (or POM) instead for higher stiffness/strength bulk-machined parts.",
  "mechanical_common": {
    "youngs_modulus": {
      "value": 1.8,
      "ref": "smithmetal-pa12"
    },
    "poissons_ratio": {
      "value": 0.38,
      "ref": "azom-pa12"
    },
    "yield_strength": {
      "value": 0.05,
      "ref": "smithmetal-pa12"
    },
    "tensile_strength": {
      "value": 0.055,
      "ref": "azom-pa12"
    },
    "compressive_modulus": {
      "value": null,
      "ref": null
    },
    "compressive_strength": {
      "value": 49,
      "ref": "azom-pa12"
    },
    "usable_temp_range": {
      "min": -50,
      "max": 80,
      "ref": "smithmetal-pa12"
    }
  },
  "mechanical_other": {
    "microyield_strength": {
      "value": null,
      "ref": null
    },
    "creep_strength": {
      "value": null,
      "ref": null
    },
    "fatigue_sn_curve": {
      "points": [],
      "ref": null
    },
    "fracture_toughness": {
      "value": 1.2,
      "ref": "azom-pa12"
    },
    "hardness_vickers": {
      "value": null,
      "ref": null
    },
    "hardness_brinell": {
      "value": null,
      "ref": null
    },
    "hardness_rockwell": {
      "value": null,
      "scale": null,
      "ref": null
    },
    "hardness_shore": {
      "value": 78,
      "scale": "D",
      "ref": "smithmetal-pa12"
    },
    "ductility": {
      "min": null,
      "max": null,
      "typical": 200,
      "ref": "smithmetal-pa12"
    },
    "shear_strength": {
      "value": null,
      "ref": null
    }
  },
  "physical": {
    "density": {
      "value": 1.02,
      "ref": "smithmetal-pa12"
    },
    "electrical_conductivity": {
      "value": 0,
      "ref": null
    },
    "vapour_pressure": {
      "value": null,
      "ref": null
    },
    "thermal_expansion": {
      "value": 100,
      "table": [],
      "ref": "smithmetal-pa12"
    },
    "thermal_conductivity": {
      "value": 0.3,
      "table": [],
      "ref": "smithmetal-pa12"
    },
    "specific_heat": {
      "value": 1700,
      "table": [],
      "ref": "smithmetal-pa12"
    },
    "thermal_diffusivity": {
      "value": null,
      "ref": null
    },
    "melting_point_tm": {
      "value": 178,
      "ref": "smithmetal-pa12"
    },
    "glass_transition_tg": {
      "value": 56.85,
      "ref": "azom-pa12"
    },
    "magnetic_classification": {
      "value": "Diamagnetic",
      "ref": null
    }
  },
  "references": [ "azom-pa12", "nylonplastic-pa6-vs-pa12", "smithmetal-pa12" ],
  "metadata": {
    "submitted_by": null,
    "submitted_date": "2026-07-26",
    "approved_by": null,
    "approved_date": null
  }
}

File: materials/plastics/pa6-nylon6.json
{
  "schema_version": 1,
  "identification": {
    "name": "Nylon 6 (PA6)",
    "slug": "pa6-nylon6",
    "category": "Plastic",
    "fabrication_processes": [ "Machining", "Moulding", "Extrusion", "3D Print (FDM)" ],
    "common_forms": [ "Round Bar", "Sheet", "Plate" ],
    "common_form_notes": "Widely stocked as extruded rod, sheet, and plate for machining (gears, bushings, wear pads). Also available as FDM filament, though less common than PA12/nylon-composite blends for printing.",
    "usage_frequency": "Common",
    "notes": "Values are for the general-purpose (unreinforced, unfilled) grade, primarily from MatWeb's aggregate \"Overview of materials for Nylon 6, Unreinforced\" page, which averages across hundreds of specific commercial datasheets (grade counts noted below) — more statistically representative for a general/typical entry than any single manufacturer's datasheet. Grade counts behind the stored values: Young's modulus n=465, yield strength n=458, tensile strength n=323, elongation n=626, density n=816, shear strength n=8, compressive yield n=17, specific heat n=42, melting point n=604, max service temperature n=108, glass transition n=5, Poisson's ratio n=7, Shore D hardness n=46. Nylon is strongly hygroscopic — the stored tensile strength (67.0 MPa) is an average across moisture states and sits between AZoM's single moisture-conditioned datasheet value (40 MPa) and the nylonplastic.com comparison guide's dry-as-molded figure (~80 MPa); real parts absorb ambient moisture in service, so use the low end of this range for conservative design margins. MatWeb's aggregate also reported a Thermal Conductivity average of 2.89 W/m·K (n=64) — disregarded as implausible for an unreinforced thermoplastic (typical nylon k is ~0.2–0.3 W/m·K; the source's own stated range tops out at 31.7 W/m·K, a metal-like figure that suggests contamination from filled/reinforced grades despite the \"Unreinforced\" filter, or a data-entry error in the aggregated dataset); left null rather than propagate it. Shear strength is a directly-reported value, not derived. Electrical conductivity is nominally 0% IACS (electrical insulator)."
  },
  "typical_usage": "Gears, bushings, bearings, rollers, wear plates, cable ties, and general-purpose machined or moulded parts needing a tough, low-friction, wear-resistant plastic. A common substitute for POM/Delrin where slightly better toughness and lower cost matter more than POM's superior dimensional stability and lower moisture sensitivity.",
  "mechanical_common": {
    "youngs_modulus": {
      "value": 2.64,
      "ref": "matweb-nylon6-overview"
    },
    "poissons_ratio": {
      "value": 0.349,
      "ref": "matweb-nylon6-overview"
    },
    "yield_strength": {
      "value": 0.0638,
      "ref": "matweb-nylon6-overview"
    },
    "tensile_strength": {
      "value": 0.067,
      "ref": "matweb-nylon6-overview"
    },
    "compressive_modulus": {
      "value": null,
      "ref": null
    },
    "compressive_strength": {
      "value": 66.6,
      "ref": "matweb-nylon6-overview"
    },
    "usable_temp_range": {
      "min": null,
      "max": 122,
      "ref": "matweb-nylon6-overview"
    }
  },
  "mechanical_other": {
    "microyield_strength": {
      "value": null,
      "ref": null
    },
    "creep_strength": {
      "value": null,
      "ref": null
    },
    "fatigue_sn_curve": {
      "points": [],
      "ref": null
    },
    "fracture_toughness": {
      "value": null,
      "ref": null
    },
    "hardness_vickers": {
      "value": null,
      "ref": null
    },
    "hardness_brinell": {
      "value": null,
      "ref": null
    },
    "hardness_rockwell": {
      "value": null,
      "scale": null,
      "ref": null
    },
    "hardness_shore": {
      "value": 77.3,
      "scale": "D",
      "ref": "matweb-nylon6-overview"
    },
    "ductility": {
      "min": null,
      "max": null,
      "typical": 64,
      "ref": "matweb-nylon6-overview"
    },
    "shear_strength": {
      "value": 0.0688,
      "ref": "matweb-nylon6-overview"
    }
  },
  "physical": {
    "density": {
      "value": 1.14,
      "ref": "matweb-nylon6-overview"
    },
    "electrical_conductivity": {
      "value": 0,
      "ref": null
    },
    "vapour_pressure": {
      "value": null,
      "ref": null
    },
    "thermal_expansion": {
      "value": 80.5,
      "table": [],
      "ref": "matweb-nylon6-overview"
    },
    "thermal_conductivity": {
      "value": null,
      "table": [],
      "ref": null
    },
    "specific_heat": {
      "value": 1710,
      "table": [],
      "ref": "matweb-nylon6-overview"
    },
    "thermal_diffusivity": {
      "value": null,
      "ref": null
    },
    "melting_point_tm": {
      "value": 220,
      "ref": "matweb-nylon6-overview"
    },
    "glass_transition_tg": {
      "value": 120,
      "ref": "matweb-nylon6-overview"
    },
    "magnetic_classification": {
      "value": "Diamagnetic",
      "ref": null
    }
  },
  "references": [ "azom-pa6", "nylonplastic-pa6-vs-pa12", "matweb-nylon6-overview" ],
  "metadata": {
    "submitted_by": null,
    "submitted_date": "2026-07-26",
    "approved_by": null,
    "approved_date": null
  }
}

File: materials/plastics/peek.json
{
  "schema_version": 1,

  "identification": {
    "name":       "PEEK (Polyether Ether Ketone)",
    "slug":       "peek",
    "category":   "Plastic",
    "fabrication_processes": ["Machining", "Moulding"],
    "common_forms": ["Round Bar", "Sheet", "Plate"],
    "common_form_notes": "Stock shapes in round bar and plate are the most common for machined components",
    "usage_frequency": "Specialty",
    "notes": "Unfilled (natural) grade, equivalent to Victrex PEEK 450G. PEEK is semi-crystalline and has both a glass transition (Tg = 143°C onset, 150°C midpoint) and a melting point (Tm = 343°C). Maximum continuous service temperature 250°C in air. Outstanding chemical resistance to most solvents, fuels, and acids. Filled grades (glass-fibre, carbon-fibre, PTFE) improve stiffness, creep resistance, and/or tribology at the cost of ductility. CTE is anisotropic in injection-moulded parts: 45 µm/m·K along flow, 55 µm/m·K average (both below Tg); rises to 120–140 µm/m·K above Tg. Value stored is average below Tg. Shore D 84.5 per ISO 868; no Rockwell M published in TDS. Thermal diffusivity derived from k, ρ, Cp."
  },

  "typical_usage": "High-performance structural components where metals are too heavy and standard plastics lack temperature or chemical resistance: aerospace brackets, medical implants and instruments, semiconductor processing fixtures, pump and valve internals, and bearing cages.",

  "mechanical_common": {
    "youngs_modulus":       { "value": 4.0,   "ref": "victrex-peek-450g" },
    "poissons_ratio":       { "value": 0.40,  "ref": "victrex-peek-450g" },
    "yield_strength":       { "value": 0.098, "ref": "victrex-peek-450g" },
    "tensile_strength":     { "value": 0.098, "ref": "victrex-peek-450g" },
    "compressive_modulus":  { "value": null,  "ref": null },
    "compressive_strength": { "value": 125,   "ref": "victrex-peek-450g" },
    "usable_temp_range":    { "min": -60, "max": 250, "ref": "victrex-peek-450g" }
  },

  "mechanical_other": {
    "microyield_strength":  { "value": null, "ref": null },
    "creep_strength":       { "value": null, "ref": null },
    "fatigue_sn_curve":     { "points": [], "ref": null },
    "fracture_toughness":   { "value": null, "ref": null },
    "hardness_vickers":     { "value": null, "ref": null },
    "hardness_brinell":     { "value": null, "ref": null },
    "hardness_rockwell":    { "value": null, "scale": null, "ref": null },
    "hardness_shore":       { "value": 84.5, "scale": "D", "ref": "victrex-peek-450g" },
    "ductility":            { "min": null, "max": null, "typical": 25, "ref": "victrex-peek-450g" },
    "shear_strength":       { "value": null, "ref": null }
  },

  "physical": {
    "density":                { "value": 1.30, "ref": "victrex-peek-450g" },
    "electrical_conductivity":{ "value": null, "ref": null },
    "vapour_pressure":        { "value": null, "ref": null },
    "thermal_expansion": {
      "value": 55,
      "table": [],
      "ref": "victrex-peek-450g"
    },
    "thermal_conductivity": {
      "value": 0.29,
      "table": [],
      "ref": "victrex-peek-450g"
    },
    "specific_heat": {
      "value": 1340,
      "table": [],
      "ref": "victrex-peek-450g"
    },
    "thermal_diffusivity":    { "value": 0.0017, "ref": null },
    "melting_point_tm":       { "value": 343,    "ref": "victrex-peek-450g" },
    "glass_transition_tg":    { "value": 143,    "ref": "victrex-peek-450g" },
    "magnetic_classification":{ "value": "Diamagnetic", "ref": null }
  },

  "references": ["victrex-peek-450g"],

  "metadata": {
    "submitted_by":  "scroberts",
    "submitted_date": "2026-05-16",
    "approved_by":   "scroberts",
    "approved_date": "2026-05-16"
  }
}

File: materials/plastics/petg-fdm.json
{
  "schema_version": 1,
  "identification": {
    "name": "PETG (FDM 3D Printed)",
    "slug": "petg-fdm",
    "category": "Plastic",
    "fabrication_processes": ["3D Print (FDM)"],
    "common_forms": ["Filament"],
    "common_form_notes": "1.75 mm and 2.85 mm diameter filament. Requires heated bed. Tends to string — retraction tuning important.",
    "usage_frequency": "Common",
    "notes": "Polyethylene Terephthalate Glycol (PETG) printed via FDM. Glycol modification prevents the brittleness of standard PET. Good balance of strength, toughness, chemical resistance, and printability — often considered the best all-around FDM material. Water and chemically resistant per Simplify3D. Fatigue resistant. Higher service temperature than PLA. Properties are anisotropic; use XY-oriented load paths for structural parts."
  },

  "typical_usage": "Mechanical parts, food-contact containers (uncoated filament, verify food safety of specific brand), water bottles and liquid tanks, chemical-resistant housings, outdoor-use brackets, and functional prototypes requiring better toughness than PLA.",

  "mechanical_common": {
    "youngs_modulus":      { "value": 2.1,  "ref": "callister2020" },
    "poissons_ratio":      { "value": 0.38, "ref": "callister2020" },
    "yield_strength":      { "value": null, "ref": null },
    "tensile_strength":    { "value": 0.053, "ref": "simplify3d-materials-guide" },
    "compressive_modulus": { "value": null, "ref": null },
    "compressive_strength":{ "value": null, "ref": null },
    "usable_temp_range":   { "min": -40, "max": 73, "ref": "simplify3d-materials-guide" }
  },

  "mechanical_other": {
    "microyield_strength": { "value": null, "ref": null },
    "creep_strength":      { "value": null, "ref": null },
    "fracture_toughness":  { "value": null, "ref": null },
    "hardness_vickers":    { "value": null, "ref": null },
    "hardness_brinell":    { "value": null, "ref": null },
    "hardness_rockwell":   { "value": null, "scale": null, "ref": null },
    "shear_strength":      { "value": null, "ref": null }
  },

  "physical": {
    "density":                { "value": 1.23, "ref": "simplify3d-materials-guide" },
    "electrical_conductivity":{ "value": null, "ref": null },
    "vapour_pressure":        { "value": null, "ref": null },
    "thermal_expansion": {
      "value": 60,
      "table": [
        { "temp": 20, "cte": 60 }
      ],
      "ref": "simplify3d-materials-guide"
    },
    "thermal_conductivity":{ "value": 0.20,  "ref": "callister2020" },
    "specific_heat":       { "value": 1200,  "ref": "callister2020" },
    "thermal_diffusivity": { "value": null,  "ref": null },
    "melting_point_tm":    { "value": 245,   "ref": "callister2020" },
    "glass_transition_tg": { "value": 80,    "ref": "callister2020" },
    "magnetic_classification": { "value": "Diamagnetic", "ref": null }
  },

  "references": ["simplify3d-materials-guide", "callister2020"],

  "metadata": {
    "submitted_by": "admin",
    "submitted_date": "2026-05-14",
    "approved_by": "admin",
    "approved_date": "2026-05-14"
  }
}

File: materials/plastics/pha-fdm.json
{
  "schema_version": 1,
  "identification": {
    "name": "PHA (FDM 3D Printed)",
    "slug": "pha-fdm",
    "category": "Plastic",
    "fabrication_processes": ["3D Print (FDM)", "Moulding"],
    "common_forms": ["Filament", "Pellet"],
    "common_form_notes": "1.75 mm and 2.85 mm diameter filament, generally sold as a stiffer PLA-like alternative or as PLA/PHA blends (e.g. ColorFabb). Moisture-sensitive like PLA/nylon — dry at 60–70°C for 4–6 hours before printing. Also available as injection-moulding pellet grades (e.g. Telles Mirel™).",
    "usage_frequency": "Specialty",
    "notes": "Polyhydroxyalkanoate (PHA), a bacterially-fermented, fully biodegradable bioplastic family spanning Tm 40–180°C and 0–70% crystallinity depending on composition (Wikipedia). Mechanical and thermal property values below are from a MatWeb datasheet for Telles Mirel™ P1004, a general-purpose injection-moulding PHA resin — Telles (Metabolix/ADM joint venture) never sold PHA as printer filament and discontinued its Mirel line around 2016, so no filament-specific mechanical datasheet exists; P1004 is used as the best available proxy for bulk PHA resin behaviour, same approach as the PA12 entry blending a bulk-resin datasheet with process data. Chosen over the companion grade P1003 (\"high modulus\": 3.00 GPa tensile modulus, 4.0% elongation, 132°C HDT) because P1004 (\"high toughness\": 1.60 GPa tensile modulus, 7.0% elongation, 123°C HDT) is more ductile and its elongation falls inside salesplastics.com's generic FDM-PHA range (5–20%), a better match for the FDM use case this entry targets. Density (1.30 g/cm³, P1004) is a resin figure; commercial FDM filament is typically compounded to 1.23–1.25 g/cm³ per salesplastics.com, likely reflecting plasticizer/blend differences from a straight injection-moulding formulation — filament density will run slightly lower than stored here. Melting point stored as 160°C (the low end of both salesplastics.com's family-wide Tm range, 160–180°C, and MatWeb P1004's recommended processing melt-temperature window, 160–165°C — convergent evidence); the true value for any specific commercial filament varies with valerate content and blend ratio, so treat 160–180°C as the real uncertainty band rather than a precise value. Glass transition (0°C, low end of salesplastics.com's reported 0–5°C range) is similarly a family-wide range, not a P1004-specific measurement — MatWeb does not report Tg for P1004. usable_temp_range max (60°C) is salesplastics.com's as-printed FDM figure, not MatWeb's injection-moulded HDT data (63–123°C depending on load) — FDM parts have weaker inter-layer bonding than fully consolidated injection-moulded material and shouldn't be assumed to reach resin-level HDT; salesplastics.com does note specific PHB-rich formulations can reach ~120°C HDT after a secondary crystallization/annealing post-process, consistent with MatWeb's low-load (0.46 MPa) HDT of 123°C for unannealed P1004 — but this isn't the as-printed default. usable_temp_range min is not reported by either source and is left null rather than guessed. Poisson's ratio, thermal conductivity, specific heat, CTE, and Shore hardness are not reported by either source and are left null. Shear strength left null: von Mises derivation (UTS/√3) is reserved for ductile metals per project convention, not applied here. Ductility (7%, typical) is P1003/P1004's single-point MatWeb value; salesplastics.com's broader 5–20% range likely reflects variation across PHA/PHBV formulations rather than P1004 specifically."
  },

  "typical_usage": "Compostable prototypes, packaging inserts, agricultural clips and plant pots, single-use fixtures, and educational/demonstration parts where biodegradability matters more than mechanical performance; food-contact items (verify specific filament brand's food-safety certification). Injection-moulded caps, closures, cutlery, and consumer packaging per the underlying Mirel resin's original target applications. Choose over PLA when compostability in home/industrial composting (not just industrial-only, as with PLA) or non-detectable biodegradation in soil/water is required; choose PETG or PLA instead when higher stiffness, wider material/colour availability, or lower cost is the priority.",

  "mechanical_common": {
    "youngs_modulus":      { "value": 1.6,   "ref": "matweb-mirel-p1004" },
    "poissons_ratio":      { "value": null,  "ref": null },
    "yield_strength":      { "value": null,  "ref": null },
    "tensile_strength":    { "value": 0.024, "ref": "matweb-mirel-p1004" },
    "compressive_modulus": { "value": null,  "ref": null },
    "compressive_strength":{ "value": null,  "ref": null },
    "usable_temp_range":   { "min": null, "max": 60, "ref": "salesplastics-pha-filament" }
  },

  "mechanical_other": {
    "microyield_strength": { "value": null, "ref": null },
    "creep_strength":      { "value": null, "ref": null },
    "fatigue_sn_curve":    { "points": [], "ref": null },
    "fracture_toughness":  { "value": null, "ref": null },
    "hardness_vickers":    { "value": null, "ref": null },
    "hardness_brinell":    { "value": null, "ref": null },
    "hardness_rockwell":   { "value": null, "scale": null, "ref": null },
    "hardness_shore":      { "value": null, "scale": null, "ref": null },
    "ductility":           { "min": null, "max": null, "typical": 7, "ref": "matweb-mirel-p1004" },
    "shear_strength":      { "value": null, "ref": null }
  },

  "physical": {
    "density":                { "value": 1.30, "ref": "matweb-mirel-p1004" },
    "electrical_conductivity":{ "value": 0,    "ref": null },
    "vapour_pressure":        { "value": null,  "ref": null },
    "thermal_expansion": {
      "value": null,
      "table": [],
      "ref": null
    },
    "thermal_conductivity":   { "value": null, "table": [], "ref": null },
    "specific_heat":          { "value": null, "table": [], "ref": null },
    "thermal_diffusivity":    { "value": null,  "ref": null },
    "melting_point_tm":       { "value": 160,   "ref": "salesplastics-pha-filament" },
    "glass_transition_tg":    { "value": 0,     "ref": "salesplastics-pha-filament" },
    "magnetic_classification":{ "value": "Diamagnetic", "ref": null }
  },

  "references": ["matweb-mirel-p1004", "salesplastics-pha-filament", "wikipedia-polyhydroxyalkanoates"],

  "metadata": {
    "submitted_by": "admin",
    "submitted_date": "2026-08-01",
    "approved_by": "admin",
    "approved_date": "2026-08-01"
  }
}

File: materials/plastics/pla-fdm.json
{
  "schema_version": 1,
  "identification": {
    "name": "PLA (FDM 3D Printed)",
    "slug": "pla-fdm",
    "category": "Plastic",
    "fabrication_processes": ["3D Print (FDM)"],
    "common_forms": ["Filament"],
    "common_form_notes": "1.75 mm and 2.85 mm diameter filament. The most beginner-friendly FDM material — does not require a heated bed.",
    "usage_frequency": "Common",
    "notes": "Polylactic Acid (PLA) printed via FDM (fused deposition modeling). Bio-derived and compostable under industrial conditions. Stiffest common FDM material but brittle — low elongation to failure. Yield strength (31.1 MPa, 0.2% offset) is the average across 5 filament brands tested by Hodžić et al. 2020 (TEM Journal, ISO 527-2 tensile testing on an Ultimaker S5, 100% infill, 0.15 mm layers, 5 specimens/brand) — brand-to-brand yield varied 26.0–36.3 MPa (33% spread) in that study, so treat this as a representative FDM value rather than a single-brand spec; all 5 brands showed a clear 0.2%-offset yield point in their stress-strain curves, contradicting an earlier, unsourced claim in this entry that PLA has no distinct yield. The same study's tensile strength averaged ~57.3 MPa (52.9–62.7 MPa range) across brands, somewhat lower than the 65 MPa Simplify3D figure already stored here for tensile_strength; both are retained rather than reconciled, since they come from different measurement methodologies (Simplify3D's isn't documented, while Hodžić et al. is a controlled, replicated study). Very low max service temperature (52 °C per Simplify3D) limits use in any warm environment (car interiors, outdoor direct sun). Properties are anisotropic; inter-layer (Z) strength significantly lower than XY. Not recommended for structural parts in humid or UV-exposed environments."
  },

  "typical_usage": "Visual prototypes, display models, low-stress brackets and clips, hobby and art projects, educational models, and any short-duration functional part that will not exceed 50 °C.",

  "mechanical_common": {
    "youngs_modulus":      { "value": 3.5,  "ref": "callister2020" },
    "poissons_ratio":      { "value": 0.36, "ref": "callister2020" },
    "yield_strength":      { "value": 0.0311, "ref": "hodzic2020-pla-fdm" },
    "tensile_strength":    { "value": 0.065, "ref": "simplify3d-materials-guide" },
    "compressive_modulus": { "value": null, "ref": null },
    "compressive_strength":{ "value": null, "ref": null },
    "usable_temp_range":   { "min": -20, "max": 52, "ref": "simplify3d-materials-guide" }
  },

  "mechanical_other": {
    "microyield_strength": { "value": null, "ref": null },
    "creep_strength":      { "value": null, "ref": null },
    "fracture_toughness":  { "value": null, "ref": null },
    "hardness_vickers":    { "value": null, "ref": null },
    "hardness_brinell":    { "value": null, "ref": null },
    "hardness_rockwell":   { "value": null, "scale": null, "ref": null },
    "hardness_shore":    { "value": null, "scale": null, "ref": null },
    "shear_strength":      { "value": null, "ref": null }
  },

  "physical": {
    "density":                { "value": 1.24, "ref": "simplify3d-materials-guide" },
    "electrical_conductivity":{ "value": null, "ref": null },
    "vapour_pressure":        { "value": null, "ref": null },
    "thermal_expansion": {
      "value": 68,
      "table": [
        { "temp": 20, "cte": 68 }
      ],
      "ref": "simplify3d-materials-guide"
    },
    "thermal_conductivity":{ "value": 0.13, "table": [],  "ref": "callister2020" },
    "specific_heat":       { "value": 1800, "table": [],  "ref": "callister2020" },
    "thermal_diffusivity": { "value": null,  "ref": null },
    "melting_point_tm":    { "value": 155,   "ref": "callister2020" },
    "glass_transition_tg": { "value": 55,    "ref": "callister2020" },
    "magnetic_classification": { "value": "Diamagnetic", "ref": null }
  },

  "references": ["simplify3d-materials-guide", "callister2020", "hodzic2020-pla-fdm"],

  "metadata": {
    "submitted_by": "admin",
    "submitted_date": "2026-05-14",
    "approved_by": "admin",
    "approved_date": "2026-05-14"
  }
}

File: materials/plastics/polycarbonate.json
{
  "schema_version": 1,
  "identification": {
    "name": "Polycarbonate (PC)",
    "slug": "polycarbonate",
    "category": "Plastic",
    "fabrication_processes": [ "Machining", "Bending", "Polishing", "3D Print (FDM)" ],
    "common_forms": [ "Sheet", "Plate", "Filament" ],
    "common_form_notes": "Widely stocked as extruded sheet and plate (e.g. Lexan/Makrolon) for machining, laser/CNC cutting, and cold/hot bending — the values here are for extruded sheet, not injection-molded parts, since sheet stock is the form students actually buy and machine. Injection-molded PC properties can differ somewhat with wall thickness and molding conditions. Also available as FDM filament, though it needs a high-temperature hotend/bed and an enclosure; FDM-printed parts will be weaker and anisotropic compared to the sheet-stock values here (see the ABS entry in this database for representative FDM anisotropy figures).",
    "usage_frequency": "Common",
    "notes": "Values from MatWeb's aggregate \"Overview of materials for Polycarbonate, Extruded\" page, filtered to extruded grades specifically (unlike a similarly-named Nylon 12 aggregate found to be contaminated with reinforced grades, this one's ranges are all physically plausible for neat PC — no red flags). Grade counts behind the stored values: density n=102, tensile strength n=68, yield strength n=74, elongation n=82, Young's modulus n=66, CTE (coefficient of thermal expansion) n=63, thermal conductivity n=43, glass transition n=15, max/min service temperature n=9 each. PC is amorphous, not semi-crystalline — the melting point is left null even though the source reports a \"Melting Point\" figure (220–315 °C, avg 282 °C), since that almost certainly reflects a processing/softening range rather than a true first-order melting transition; the glass transition temperature (147 °C) is the physically meaningful thermal transition for this material and is well-attested (matches the commonly-cited textbook PC Tg of ~145–150 °C). Hardness reported on the Rockwell M scale (ASTM (American Society for Testing and Materials) D785, standard for rigid plastics), not Vickers/Brinell. Shear strength not directly reported — derived via von Mises: UTS (ultimate tensile strength)/√3 = 65.9/1.732 ≈ 38.1 MPa. Known for excellent impact toughness and low-temperature ductility (elongation at break ~89% average, minimum service temperature down to ≈ −47 °C) — notably tougher than acrylic, which is its main design tradeoff (PC is much less scratch/solvent resistant and more expensive than acrylic)."
  },
  "typical_usage": "Impact-resistant machine guards and safety glazing, protective enclosures and windows, light covers/lenses, riot shields, and applications needing high impact toughness with reasonable optical clarity where acrylic would be too brittle. Choose PC over acrylic when impact resistance matters more than scratch resistance, weatherability, or cost.",
  "mechanical_common": {
    "youngs_modulus": {
      "value": 2.31,
      "ref": "matweb-polycarbonate-extruded-overview"
    },
    "poissons_ratio": {
      "value": null,
      "ref": null
    },
    "yield_strength": {
      "value": 0.0627,
      "ref": "matweb-polycarbonate-extruded-overview"
    },
    "tensile_strength": {
      "value": 0.0659,
      "ref": "matweb-polycarbonate-extruded-overview"
    },
    "compressive_modulus": {
      "value": null,
      "ref": null
    },
    "compressive_strength": {
      "value": 49.0,
      "ref": "matweb-polycarbonate-extruded-overview"
    },
    "usable_temp_range": {
      "min": -46.7,
      "max": 122,
      "ref": "matweb-polycarbonate-extruded-overview"
    }
  },
  "mechanical_other": {
    "microyield_strength": {
      "value": null,
      "ref": null
    },
    "creep_strength": {
      "value": null,
      "ref": null
    },
    "fatigue_sn_curve": {
      "points": [],
      "ref": null
    },
    "fracture_toughness": {
      "value": null,
      "ref": null
    },
    "hardness_vickers": {
      "value": null,
      "ref": null
    },
    "hardness_brinell": {
      "value": null,
      "ref": null
    },
    "hardness_rockwell": {
      "value": 71.7,
      "scale": "M",
      "ref": "matweb-polycarbonate-extruded-overview"
    },
    "hardness_shore": {
      "value": null,
      "scale": null,
      "ref": null
    },
    "ductility": {
      "min": null,
      "max": null,
      "typical": 88.6,
      "ref": "matweb-polycarbonate-extruded-overview"
    },
    "shear_strength": {
      "value": 0.0381,
      "ref": null
    }
  },
  "physical": {
    "density": {
      "value": 1.2,
      "ref": "matweb-polycarbonate-extruded-overview"
    },
    "electrical_conductivity": {
      "value": 0,
      "ref": null
    },
    "vapour_pressure": {
      "value": null,
      "ref": null
    },
    "thermal_expansion": {
      "value": 64.9,
      "table": [],
      "ref": "matweb-polycarbonate-extruded-overview"
    },
    "thermal_conductivity": {
      "value": 0.199,
      "table": [],
      "ref": "matweb-polycarbonate-extruded-overview"
    },
    "specific_heat": {
      "value": 1540,
      "table": [],
      "ref": "matweb-polycarbonate-extruded-overview"
    },
    "thermal_diffusivity": {
      "value": null,
      "ref": null
    },
    "melting_point_tm": {
      "value": null,
      "ref": null
    },
    "glass_transition_tg": {
      "value": 147,
      "ref": "matweb-polycarbonate-extruded-overview"
    },
    "magnetic_classification": {
      "value": "Diamagnetic",
      "ref": null
    }
  },
  "references": [ "matweb-polycarbonate-extruded-overview" ],
  "metadata": {
    "submitted_by": null,
    "submitted_date": "2026-07-26",
    "approved_by": null,
    "approved_date": null
  }
}
