Repository: scroberts/Engineering-Materials-Database

# UVIC Engineering Materials Database

A static reference database of engineering material properties for Design Engineering students at the University of Victoria. Browse, filter, compare, and export data for metals, plastics, ceramics, composites, elastomers, glass, and natural materials.

**Live site:** https://scroberts.github.io/Engineering-Materials-Database/
> **Educational use only.** Data has been compiled from published sources. Do not use as the sole basis for safety-critical design decisions — always verify against primary sources and manufacturer datasheets.

---

File: materials/plastics/pom-delrin.json
{
  "schema_version": 1,
  "identification": {
    "name": "Acetal Homopolymer (Delrin / POM-H)",
    "slug": "pom-delrin",
    "category": "Plastic",
    "fabrication_processes": ["Machining", "Moulding", "3D Print (FDM)", "Extrusion"],
    "common_forms": ["Sheet", "Plate", "Round Bar"],
    "common_form_notes": "Widely available as extruded rod, sheet, and plate from plastics distributors (Delrin® is a DuPont/Dupont de Nemours trademark; equivalent grades: Hostaform C, Ultraform). Machines extremely well to tight tolerances and smooth finishes with standard cutting tools.",
    "usage_frequency": "Common",
    "notes": "Acetal homopolymer (POM-H), sold as Delrin® by DuPont de Nemours. Semi-crystalline thermoplastic with high crystallinity (~75–80%), giving a sharp melting point, excellent dimensional stability, and low coefficient of friction. Distinguished from acetal copolymer (POM-C, e.g. Celcon) by slightly higher strength, melting point, and stiffness. POM is self-lubricating (PTFE-like wear behaviour) — excellent for dry-running bearings, gears, and cams without additional lubrication. Limitations: not suitable for strong oxidising acids, hot water or steam above 60 °C (hydrolysis), or prolonged UV exposure without UV-stabilised grades. Does not bond well with standard adhesives — use mechanical fastening or solvent welding where assembly is required. Continuous service temperature 90 °C (peak to 120 °C short-term). Very low moisture absorption (<0.2% equilibrium) gives excellent dimensional stability in humid environments."
  },

  "typical_usage": "Precision gears, cams, bushings, bearings, and slides in dry-running or lightly lubricated mechanisms; pump impellers and valve bodies for water and fuel service; threaded fasteners and stand-offs in assemblies where galvanic isolation is required; snap-fit components; food-contact parts (FDA-compliant grades available); electrical insulators.",

  "mechanical_common": {
    "youngs_modulus":      { "value": 3.1,   "ref": "makeitfrom-pom" },
    "poissons_ratio":      { "value": 0.35,  "ref": "makeitfrom-pom" },
    "yield_strength":      { "value": 0.069, "ref": "makeitfrom-pom" },
    "tensile_strength":    { "value": 0.069, "ref": "makeitfrom-pom" },
    "compressive_modulus": { "value": null,  "ref": null },
    "compressive_strength":{ "value": 127,   "ref": "makeitfrom-pom" },
    "usable_temp_range":   { "min": -40, "max": 90, "ref": "makeitfrom-pom" }
  },

  "mechanical_other": {
    "microyield_strength": { "value": null,  "ref": null },
    "creep_strength":      { "value": null,  "ref": null },
    "fatigue_sn_curve":    { "points": [], "ref": null },
    "fracture_toughness":  { "value": null,  "ref": null },
    "hardness_vickers":    { "value": null,  "ref": null },
    "hardness_brinell":    { "value": null,  "ref": null },
    "hardness_rockwell":   { "value": 80, "scale": "M", "ref": "makeitfrom-pom" },
    "hardness_shore":    { "value": null, "scale": null, "ref": null },
    "ductility":           { "min": null, "max": null, "typical": 40, "ref": "makeitfrom-pom" },
    "shear_strength":      { "value": null,  "ref": null }
  },

  "physical": {
    "density":                { "value": 1.41,  "ref": "makeitfrom-pom" },
    "electrical_conductivity":{ "value": 0,     "ref": null },
    "vapour_pressure":        { "value": null,   "ref": null },
    "thermal_expansion": {
      "value": 106,
      "table": [],
      "ref": "makeitfrom-pom"
    },
    "thermal_conductivity":   { "value": 0.31, "table": [],  "ref": "makeitfrom-pom" },
    "specific_heat":          { "value": 1460, "table": [],  "ref": "makeitfrom-pom" },
    "thermal_diffusivity":    { "value": null,   "ref": null },
    "melting_point_tm":       { "value": 175,   "ref": "makeitfrom-pom" },
    "glass_transition_tg":    { "value": -60,   "ref": "makeitfrom-pom" },
    "magnetic_classification":{ "value": "Diamagnetic", "ref": null }
  },

  "references": ["makeitfrom-pom"],

  "metadata": {
    "submitted_by": "admin",
    "submitted_date": "2026-05-15",
    "approved_by": "admin",
    "approved_date": "2026-05-15"
  }
}

File: materials/plastics/uhmw-pe.json
{
  "schema_version": 1,
  "identification": {
    "name": "UHMW-PE (Ultra High Molecular Weight Polyethylene)",
    "slug": "uhmw-pe",
    "category": "Plastic",
    "fabrication_processes": ["Machining", "Moulding", "Extrusion"],
    "common_forms": ["Sheet", "Plate", "Round Bar", "Tube"],
    "common_form_notes": "Widely available as compression-moulded or ram-extruded sheet, plate, round bar, and tube from plastics distributors. Machines well with sharp tooling and adequate chip clearance; very high melt viscosity makes it unsuitable for conventional injection moulding or 3D printing.",
    "usage_frequency": "Common",
    "notes": "Semi-crystalline thermoplastic with molecular weight ≥4.2 million g/mol (vs. ~0.5 million for standard HDPE), giving exceptional abrasion resistance, a very low coefficient of friction, high impact toughness (retained even at low temperature), and good chemical/corrosion resistance. Self-lubricating — commonly run dry against itself or steel. Data below are Garland Manufacturing's GAR-DUR® grade as reported by MatWeb, representative of generic unfilled, non-cross-linked virgin UHMW-PE. No tensile (Young's) modulus was reported by the source; the 1210 MPa flexural modulus (1% secant, ASTM D790B) is used in its place. Poisson's ratio (0.46) is a typical literature value for HDPE/UHMW-PE (Callister), not from the MatWeb source. usable_temp_range is derived from data in the source: −40 °C from Izod unnotched impact testing showing no break (NB) at −40 °C (ASTM D256A); 80 °C from heat deflection temperature at the lower 0.46 MPa (66 psi) load (ASTM D648) — HDT drops to 47 °C at the higher 1.8 MPa (264 psi) load, so stiffness under sustained higher stress falls off well below 80 °C. Coefficient of friction: 0.11 (UHMW-PE to UHMW-PE), 0.13 (to stainless steel), 0.14 (to rolled steel). Shear strength derived from von Mises criterion: UTS/√3 = 44.1/1.732 ≈ 25.5 MPa. Melting point reported as a narrow crystalline range (130–131 °C); the lower bound is stored. Glass transition temperature was not reported by the source and is left null rather than mixing in an unsourced literature value."
  },

  "typical_usage": "Wear strips, liners, and guides for chutes, hoppers, and conveyors in mining, pulp and paper, and bulk material handling; sprockets, gears, and bushings requiring a low coefficient of friction and self-lubricating dry-running performance; food-processing and refrigeration equipment; impact-resistant guards and wear plates replacing steel in abrasive or corrosive service.",

  "mechanical_common": {
    "youngs_modulus":      { "value": 1.21,   "ref": "matweb-gar-dur-uhmwpe" },
    "poissons_ratio":      { "value": 0.46,   "ref": "callister2020" },
    "yield_strength":      { "value": 0.0234, "ref": "matweb-gar-dur-uhmwpe" },
    "tensile_strength":    { "value": 0.0441, "ref": "matweb-gar-dur-uhmwpe" },
    "compressive_modulus": { "value": null,   "ref": null },
    "compressive_strength":{ "value": null,   "ref": null },
    "usable_temp_range":   { "min": -40, "max": 80, "ref": "matweb-gar-dur-uhmwpe" }
  },

  "mechanical_other": {
    "microyield_strength": { "value": null,  "ref": null },
    "creep_strength":      { "value": null,  "ref": null },
    "fatigue_sn_curve":    { "points": [], "ref": null },
    "fracture_toughness":  { "value": null,  "ref": null },
    "hardness_vickers":    { "value": null,  "ref": null },
    "hardness_brinell":    { "value": null,  "ref": null },
    "hardness_rockwell":   { "value": 64, "scale": "R", "ref": "matweb-gar-dur-uhmwpe" },
    "hardness_shore":      { "value": 67, "scale": "D", "ref": "matweb-gar-dur-uhmwpe" },
    "ductility":           { "min": null, "max": null, "typical": 350, "ref": "matweb-gar-dur-uhmwpe" },
    "shear_strength":      { "value": 0.0255, "ref": null }
  },

  "physical": {
    "density":                { "value": 0.941, "ref": "matweb-gar-dur-uhmwpe" },
    "electrical_conductivity":{ "value": 0,     "ref": null },
    "vapour_pressure":        { "value": null,   "ref": null },
    "thermal_expansion": {
      "value": 164,
      "table": [],
      "ref": "matweb-gar-dur-uhmwpe"
    },
    "thermal_conductivity":   { "value": null, "table": [],  "ref": null },
    "specific_heat":          { "value": null, "table": [],  "ref": null },
    "thermal_diffusivity":    { "value": null,   "ref": null },
    "melting_point_tm":       { "value": 130,   "ref": "matweb-gar-dur-uhmwpe" },
    "glass_transition_tg":    { "value": null,   "ref": null },
    "magnetic_classification":{ "value": "Diamagnetic", "ref": null }
  },

  "references": ["matweb-gar-dur-uhmwpe", "callister2020"],

  "metadata": {
    "submitted_by": "admin",
    "submitted_date": "2026-07-30",
    "approved_by": "admin",
    "approved_date": "2026-07-30"
  }
}

File: materials/plastics/vespel-sp1.json
{
  "schema_version": 1,

  "identification": {
    "name":       "Vespel SP-1 Polyimide",
    "slug":       "vespel-sp1",
    "category":   "Plastic",
    "fabrication_processes": ["Machining", "Sintering"],
    "common_forms": ["Round Bar", "Plate", "Tube"],
    "common_form_notes": "Machined from isostatic (ISO) stock shapes: rod (OD 3-83 mm, to 965 mm long), tube, and square/disc/ring plaque. Rod and square plaque are sold through distribution (e.g. McMaster-Carr 'High-Strength Vespel Polyimide'). Production quantities are direct-formed (pressed and sintered from powder) by DuPont.",
    "usage_frequency": "Specialty",
    "notes": "Unfilled (natural) polyimide, DuPont Vespel SP-1 - the base resin of the Vespel SP family; the graphite/MoS2-filled grades (SP-21, SP-22, SP-3, SP-211) trade strength and elongation for wear resistance, low friction, or lower CTE. Values are for ISO material (machined from isostatic stock shapes), which is what is sold through distribution; DuPont's direct-formed (DF, pressed-and-sintered) material is slightly less dense and roughly 10-20% lower in strength and modulus. Vespel SP is a thermoset-like condensation polyimide (PMDA + ODA): it does NOT melt and has NO observable glass transition below its decomposition temperature (well above 400 C), so melting_point_tm and glass_transition_tg are intentionally null (DuPont S Line Design Handbook, p.3). The ~360 C figure sometimes quoted is the deflection temperature under 1.8 MPa load (ASTM D648), not a Tg. The upper service temperature (300 C continuous in air, short excursions to ~500 C) is set by oxidative degradation rate, not by softening; MatWeb's SP-1 sheet lists a more conservative 260 C continuous. The lower limit is cryogenic - Vespel is documented in service down to liquid-hydrogen temperature; the -240 C stored is nominal, not a single published rating. youngs_modulus stores the 23 C ISO FLEXURAL modulus (3.10 GPa, ASTM D790): DuPont publishes no separate tensile/Young's modulus for SP-1 and designates flexural modulus as the modulus of elasticity for this grade (Handbook Figs 4-5); the 2.48 GPa / 360 ksi value seen elsewhere is the direct-formed flexural modulus. No tensile yield point is published for SP-1 (it breaks at ~7.5% elongation, ~86 MPa UTS), so yield_strength and the yield-based merit indices (M4-M6) are null. compressive_strength is the stress at 10% strain (ASTM D695); the material does not fracture in compression. shear_strength (89.6 MPa, ASTM D732) is a measured value, not a von Mises estimate. CTE stored is the 23-300 C mean (54 um/m.K); the -62 to 23 C mean is 45 um/m.K (Handbook Table 1). thermal_diffusivity is computed from k/(rho.Cp), not independently measured. Hardness is Rockwell E 45-60 (ASTM D785, midpoint 52 stored); no Vickers or Brinell is published and Rockwell E does not convert reliably to HV. electrical_conductivity is nominally 0% IACS - polyimide is an electrical insulator (volume resistivity ~1e14-1e15 ohm.m), not a specific sourced measurement. Fatigue S-N curve: DuPont S Line Design Handbook Table 1 (axial fatigue endurance limit, 23 C) with loading per Fig 29 (fully-reversed alternating tension-compression, R = -1, 1800 cpm / 30 Hz); only the 1e3-cycle (55.8 MPa) and 1e7-cycle (42.1 MPa) points are tabulated, so the stored curve is a 2-point log-linear segment. The 260 C data (26.2 MPa at 1e3, 16.5 MPa at 1e7) is not stored."
  },

  "typical_usage": "High-temperature electrical and mechanical parts where thermoplastics soften: valve seats, seals and seal rings, electrical insulators and standoffs, unlubricated bushings and bearings, semiconductor process fixtures, and aerospace parts needing dimensional stability and low outgassing from cryogenic temperatures to 300 C continuous (short excursions to ~500 C).",

  "mechanical_common": {
    "youngs_modulus":       { "value": 3.10,   "ref": "dupont-vespel-s-handbook" },
    "poissons_ratio":       { "value": 0.41,   "ref": "dupont-vespel-s-handbook" },
    "yield_strength":       { "value": null,   "ref": null },
    "tensile_strength":     { "value": 0.0862, "ref": "dupont-vespel-s-handbook" },
    "compressive_modulus":  { "value": 2.41,   "ref": "dupont-vespel-s-handbook" },
    "compressive_strength": { "value": 133,    "ref": "dupont-vespel-s-handbook" },
    "usable_temp_range":    { "min": -240, "max": 300, "ref": "dupont-vespel-s-handbook" }
  },

  "mechanical_other": {
    "microyield_strength":  { "value": null, "ref": null },
    "creep_strength":       { "value": null, "ref": null },
    "fatigue_sn_curve": {
      "points": [
        { "stress": 0.0558, "cycles": 1000 },
        { "stress": 0.0421, "cycles": 10000000 }
      ],
      "ref": "dupont-vespel-s-handbook",
      "stress_ratio": -1,
      "test_method": "Axial"
    },
    "fracture_toughness":   { "value": null, "ref": null },
    "hardness_vickers":     { "value": null, "ref": null },
    "hardness_brinell":     { "value": null, "ref": null },
    "hardness_rockwell":    { "value": 52, "scale": "E", "ref": "matweb-vespel-sp1" },
    "hardness_shore":       { "value": null, "scale": null, "ref": null },
    "ductility":            { "min": null, "max": null, "typical": 7.5, "ref": "dupont-vespel-s-handbook" },
    "shear_strength":       { "value": 0.0896, "ref": "dupont-vespel-s-handbook" }
  },

  "physical": {
    "density":                { "value": 1.43, "ref": "dupont-vespel-s-handbook" },
    "electrical_conductivity":{ "value": 0,    "ref": null },
    "vapour_pressure":        { "value": null, "ref": null },
    "thermal_expansion": {
      "value": 54,
      "table": [],
      "ref": "dupont-vespel-s-handbook"
    },
    "thermal_conductivity": {
      "value": 0.35,
      "table": [],
      "ref": "dupont-vespel-s-handbook"
    },
    "specific_heat": {
      "value": 1130,
      "table": [],
      "ref": "dupont-vespel-s-handbook"
    },
    "thermal_diffusivity":    { "value": 0.0022, "ref": null },
    "melting_point_tm":       { "value": null,   "ref": null },
    "glass_transition_tg":    { "value": null,   "ref": null },
    "magnetic_classification":{ "value": "Diamagnetic", "ref": null }
  },

  "references": ["dupont-vespel-s-handbook", "matweb-vespel-sp1"],

  "metadata": {
    "submitted_by":  "scroberts",
    "submitted_date": "2026-09-01",
    "approved_by":   "scroberts",
    "approved_date": "2026-09-01"
  }
}

File: materials/plastics/vespel-sp3.json
{
  "schema_version": 1,

  "identification": {
    "name":       "Vespel SP-3 Polyimide",
    "slug":       "vespel-sp3",
    "category":   "Plastic",
    "fabrication_processes": ["Machining", "Sintering"],
    "common_forms": ["Round Bar", "Plate", "Tube"],
    "common_form_notes": "Machined from isostatic (ISO) stock shapes: rod, tube, and square/disc/ring plaque, sold through distribution (e.g. Curbell Plastics, Boedeker). Production quantities are direct-formed (pressed and sintered from powder) by DuPont.",
    "usage_frequency": "Specialty",
    "notes": "MoS2-filled Vespel SP polyimide, DuPont Vespel SP-3 - the same base polyimide resin as unfilled SP-1, loaded with molybdenum disulfide (commonly documented as 15 wt% MoS2; the SP-3 data sheet itself says only 'a filled polymer'). The MoS2 is a solid lubricant that keeps friction low in vacuum and dry gas, where the graphite in SP-21/SP-22 loses lubricity - hence SP-3's use for seals and bearings in vacuum/dry service. All values here are for ISO material (machined from isostatic stock shapes), which is what is sold through distribution; DuPont notes some of this data is from limited production runs and subject to revision. youngs_modulus stores the 23 C ISO FLEXURAL modulus (3.275 GPa / 475 ksi, ASTM D790): DuPont publishes no separate tensile/Young's modulus for the Vespel SP grades and designates flexural modulus as the modulus of elasticity (same modeling call as the SP-1 entry); at 260 C the flexural modulus falls to 1.862 GPa (270 ksi). No tensile yield point is published (SP-3 breaks at ~4.0% elongation, ~58.5 MPa UTS), so yield_strength and the yield-based merit indices (M4-M6) are null. poissons_ratio is null - the SP-3 data sheet reports it as '-' and SP-1's 0.41 is not transferred because the MoS2 filler alters the elastic response. compressive_strength is the stress at 10% strain (127.6 MPa, ASTM D695); the material does not fracture in compression (stress at 1% strain is 34.5 MPa). shear_strength is null: the data sheet's ASTM D732 shear row is unpopulated, and a von Mises estimate does not apply - SP-3 has no tensile yield point and fails at ~4% elongation by brittle-ish fracture, not dislocation-slip yielding (see CLAUDE.md shear-derivation convention). fatigue_sn_curve is empty: the SP-3 data sheet lists axial and flexural fatigue endurance-limit rows but leaves every value blank. usable_temp_range (-240 to 300 C) is the Vespel SP-family service guidance from the S Line Design Handbook (300 C continuous in air; cryogenic low end - Vespel is documented in service to liquid-hydrogen temperature, -240 is nominal), NOT from the SP-3 data sheet, which only reports data to 260 C (500 F); MoS2-filled grades are primarily intended for vacuum/dry-gas service and the MoS2 can slowly oxidize in humid air. melting_point_tm and glass_transition_tg are null - Vespel SP is a thermoset-like condensation polyimide with no melt and no observable Tg below its decomposition temperature (>400 C) (S Line Design Handbook). CTE stored is the 23-260 C mean (52 um/m.K, ASTM D696). thermal_conductivity (0.47 W/m.K) was measured at 40 C. specific_heat is not published, so thermal_diffusivity (which would otherwise be computed from k/(rho.Cp)) is also null. Hardness is null on every scale - the SP-3 data sheet publishes no hardness value. electrical_conductivity is nominally 0% IACS - polyimide is an electrical insulator (the data sheet's volume-resistivity row is blank), not a specific sourced measurement. Not stored as schema fields, recorded here for reference: flexural strength 75.8 MPa (23 C) / 39.9 MPa (260 C) ASTM D790; Izod impact 21.3 J/m notched, 112 J/m unnotched ASTM D256; water absorption 0.23% (24 h, 23 C) / 0.65% (48 h, 50 C) ASTM D570; deformation under 14 MPa load at 50 C is 0.12% ASTM D621; unlubricated-in-air friction coefficient 0.25 at PV = 0.875 MPa.m/s, 0.17 at PV = 3.5 MPa.m/s, 0.03 in vacuum."
  },

  "typical_usage": "Seals, seal rings, and unlubricated bearings and bushings for vacuum, dry-gas, and dry-running service where graphite-filled grades lose lubricity - spacecraft mechanisms, semiconductor process equipment, vacuum pumps, and cryogenic valve components; also high-temperature electrical insulators needing dimensional stability to 300 C.",

  "mechanical_common": {
    "youngs_modulus":       { "value": 3.275,  "ref": "dupont-vespel-sp3-datasheet" },
    "poissons_ratio":       { "value": null,   "ref": null },
    "yield_strength":       { "value": null,   "ref": null },
    "tensile_strength":     { "value": 0.0585, "ref": "dupont-vespel-sp3-datasheet" },
    "compressive_modulus":  { "value": 2.413,  "ref": "dupont-vespel-sp3-datasheet" },
    "compressive_strength": { "value": 127.6,  "ref": "dupont-vespel-sp3-datasheet" },
    "usable_temp_range":    { "min": -240, "max": 300, "ref": "dupont-vespel-s-handbook" }
  },

  "mechanical_other": {
    "microyield_strength":  { "value": null, "ref": null },
    "creep_strength":       { "value": null, "ref": null },
    "fatigue_sn_curve": {
      "points": [],
      "ref": null,
      "stress_ratio": null,
      "test_method": null
    },
    "fracture_toughness":   { "value": null, "ref": null },
    "hardness_vickers":     { "value": null, "ref": null },
    "hardness_brinell":     { "value": null, "ref": null },
    "hardness_rockwell":    { "value": null, "scale": null, "ref": null },
    "hardness_shore":       { "value": null, "scale": null, "ref": null },
    "ductility":            { "min": null, "max": null, "typical": 4.0, "ref": "dupont-vespel-sp3-datasheet" },
    "shear_strength":       { "value": null, "ref": null }
  },

  "physical": {
    "density":                { "value": 1.60, "ref": "dupont-vespel-sp3-datasheet" },
    "electrical_conductivity":{ "value": 0,    "ref": null },
    "vapour_pressure":        { "value": null, "ref": null },
    "thermal_expansion": {
      "value": 52,
      "table": [],
      "ref": "dupont-vespel-sp3-datasheet"
    },
    "thermal_conductivity": {
      "value": 0.47,
      "table": [],
      "ref": "dupont-vespel-sp3-datasheet"
    },
    "specific_heat": {
      "value": null,
      "table": [],
      "ref": null
    },
    "thermal_diffusivity":    { "value": null, "ref": null },
    "melting_point_tm":       { "value": null, "ref": null },
    "glass_transition_tg":    { "value": null, "ref": null },
    "magnetic_classification":{ "value": "Diamagnetic", "ref": null }
  },

  "references": ["dupont-vespel-sp3-datasheet", "dupont-vespel-s-handbook"],

  "metadata": {
    "submitted_by":  "scroberts",
    "submitted_date": "2026-09-02",
    "approved_by":   "scroberts",
    "approved_date": "2026-09-02"
  }
}
