Repository: scroberts/Engineering-Materials-Database

# UVIC Engineering Materials Database

A static reference database of engineering material properties for Design Engineering students at the University of Victoria. Browse, filter, compare, and export data for metals, plastics, ceramics, composites, elastomers, glass, and natural materials.

**Live site:** https://scroberts.github.io/Engineering-Materials-Database/
> **Educational use only.** Data has been compiled from published sources. Do not use as the sole basis for safety-critical design decisions — always verify against primary sources and manufacturer datasheets.

---

## Features

- **Browse** — filter materials by category, fabrication process, common forms, usage frequency, and magnetic classification; shareable URL state
- **Advanced Selection** — three-tier filtering: categorical pre-filters → up to 5 numeric property range filters → merit index or property ranking (M1–M13)
- **Compare** — side-by-side bar charts, S-N curve overlay, CTE vs temperature chart, and merit index table for up to 10 materials
- **Detail view** — full property tables with unit conversion (metric/imperial), reference badges, and cryogenic data tables
- **Submit** — form-based submission that exports a validated JSON file for review via GitHub Pull Request; supports edit mode for existing materials
- **Export** — CSV and Excel download from both Detail and Compare pages, in current display units or canonical units

---

## Material Coverage (41 materials)

| Category | Materials |
|---|---|
| Metals (19) | Aluminium alloys (1100-O, 5052-H32, 6061-T6, 7075-T6), AlSi10Mg, Beryllium S65, Copper C11000, Inconel 625, Inconel 718, Invar 36, Stainless 303/304/316, Steel 4340/A2/H13/Mild A36/Spring 5160, Ti-6Al-4V |
| Plastics (7) | ABS, ABS-FDM, Acrylic (PMMA), PEEK, PETG-FDM, PLA-FDM, POM (Delrin) |
| Ceramics (2) | Alumina Al₂O₃, Silicon Carbide |
| Composites (3) | CFRP-UD, C-SiC Woven, GFRP Woven |
| Elastomers (4) | EPDM, Fluorocarbon (Viton), Nitrile (NBR), Silicone (VMQ) |
| Glass (4) | BK7 Optical, Borosilicate, ULE, Zerodur Grade 0 |
| Natural (2) | Balsa Wood, Birch Plywood |

---

## Architecture

**Pure static site — no server, no build step, no framework.**

| Layer | Technology |
|---|---|
| Hosting | GitHub Pages |
| Markup | HTML5 |
| Styles | CSS3 (hand-written, no framework) |
| Logic | Vanilla JavaScript — ES Modules (`type="module"`) |
| Charts | Chart.js 4.x via CDN |
| Excel export | SheetJS (xlsx) via CDN |
| Data | JSON files (`materials/`, `references/`) |
| Schema | JSON Schema Draft-07 (`schema/v1.json`) |
| Admin tools | Python 3 scripts (`tools/`) |
| CI | GitHub Actions — schema validation on every PR |

---

## Running Locally

ES modules require an HTTP server — opening `index.html` directly with `file://` will not work.

```bash

### Data management

| Script | Purpose | When to run |
|---|---|---|
| `python tools/validate.py` | Validate all material JSONs against the schema | Before every commit touching `materials/` |
| `python tools/update_manifest.py` | Regenerate `materials/index.json` | After merging any new material |
| `python tools/migrate.py` | Apply schema version migrations | When schema version increments |
| `python tools/import_bibtex.py [file.bib] [--write]` | Bulk-import references from a `.bib` file | When adding references in bulk |
| `python tools/import_new_refs.py [files] [--write]` | Promote `new_references` from material JSONs into `references/index.json` | After merging a PR that used `new_references` |

## Adding a New Material

1. Use the **Submit** page to fill in properties and download a validated JSON file, or copy an existing file from `materials/<category>/` as a template.
2. Place the file in the correct `materials/<category>/` subfolder. The filename must match the `slug` field.
3. If using new references not yet in `references/index.json`, embed them under `new_references` in your material JSON (the Submit page does this automatically). After the PR is merged, run `python tools/import_new_refs.py --write` to promote them into the global index.
4. Run `python tools/validate.py` — fix any errors.
5. Run `python tools/update_manifest.py` to regenerate the manifest.
6. Open a Pull Request. CI will re-run validation automatically.

See `.github/PULL_REQUEST_TEMPLATE.md` for the full review checklist.

---

## Canonical Storage Units

All values are stored in canonical units in JSON. Conversion to display units happens at render time only.

| Property | Canonical Unit |
|---|---|
| Moduli / Pressure | GPa |
| Compressive Strength | MPa (exception) |
| Fracture Toughness | MPa·m½ |
| Density | g/cm³ |
| Temperature | °C |
| CTE | µm/m·K |
| Thermal Conductivity | W/m·K |
| Specific Heat | J/kg·K |
| Thermal Diffusivity | cm²/s |
| Electrical Conductivity | % IACS |
| Hardness | Vickers (HV) |

---

File: materials/plastics/abs-fdm.json
{
  "schema_version": 1,
  "identification": {
    "name": "ABS (FDM 3D Printed)",
    "slug": "abs-fdm",
    "category": "Plastic",
    "fabrication_processes": ["3D Print (FDM)"],
    "common_forms": ["Filament"],
    "common_form_notes": "1.75 mm and 2.85 mm diameter filament. Requires heated bed and enclosure to prevent warping.",
    "usage_frequency": "Common",
    "notes": "Acrylonitrile Butadiene Styrene printed via Fused Deposition Modelling (FDM). Properties are for printed parts and are anisotropic — inter-layer (Z-axis) strength is typically 40–60% of in-plane (XY) strength. Max service temperature per Simplify3D; above ~80 °C parts begin to soften noticeably. Requires enclosure to prevent warping on large prints. Emits styrene fumes during printing — ventilate or use enclosure with filtration. Impact resistant and heat resistant compared to PLA and PETG."
  },

  "typical_usage": "Enclosures, housings, brackets, jigs and fixtures, functional prototypes, automotive interior parts, and any printed part requiring higher service temperature than PLA with good impact resistance.",

  "mechanical_common": {
    "youngs_modulus":      { "value": 2.2,  "ref": "callister2020" },
    "poissons_ratio":      { "value": 0.35, "ref": "callister2020" },
    "yield_strength":      { "value": null, "ref": null },
    "tensile_strength":    { "value": 0.040, "ref": "simplify3d-materials-guide" },
    "compressive_modulus": { "value": null, "ref": null },
    "compressive_strength":{ "value": null, "ref": null },
    "usable_temp_range":   { "min": -40, "max": 98, "ref": "simplify3d-materials-guide" }
  },

  "mechanical_other": {
    "microyield_strength": { "value": null, "ref": null },
    "creep_strength":      { "value": null, "ref": null },
    "fracture_toughness":  { "value": null, "ref": null },
    "hardness_vickers":    { "value": null, "ref": null },
    "hardness_brinell":    { "value": null, "ref": null },
    "hardness_rockwell":   { "value": null, "scale": null, "ref": null },
    "hardness_shore":    { "value": null, "scale": null, "ref": null },
    "shear_strength":      { "value": null, "ref": null }
  },

  "physical": {
    "density":                { "value": 1.04, "ref": "simplify3d-materials-guide" },
    "electrical_conductivity":{ "value": null, "ref": null },
    "vapour_pressure":        { "value": null, "ref": null },
    "thermal_expansion": {
      "value": 90,
      "table": [
        { "temp": 20, "cte": 90 }
      ],
      "ref": "simplify3d-materials-guide"
    },
    "thermal_conductivity":{ "value": 0.17, "table": [],  "ref": "callister2020" },
    "specific_heat":       { "value": 1400, "table": [],  "ref": "callister2020" },
    "thermal_diffusivity": { "value": null,  "ref": null },
    "melting_point_tm":    { "value": null,  "ref": null },
    "glass_transition_tg": { "value": 100,   "ref": "callister2020" },
    "magnetic_classification": { "value": "Diamagnetic", "ref": null }
  },

  "references": ["simplify3d-materials-guide", "callister2020"],

  "metadata": {
    "submitted_by": "admin",
    "submitted_date": "2026-05-14",
    "approved_by": "admin",
    "approved_date": "2026-05-14"
  }
}
