Repository: scroberts/Engineering-Materials-Database

# UVIC Engineering Materials Database

A static reference database of engineering material properties for Design Engineering students at the University of Victoria. Browse, filter, compare, and export data for metals, plastics, ceramics, composites, elastomers, glass, and natural materials.

**Live site:** https://scroberts.github.io/Engineering-Materials-Database/
> **Educational use only.** Data has been compiled from published sources. Do not use as the sole basis for safety-critical design decisions — always verify against primary sources and manufacturer datasheets.

---

## Features

- **Browse** — filter materials by category, fabrication process, common forms, usage frequency, and magnetic classification; shareable URL state
- **Advanced Selection** — three-tier filtering: categorical pre-filters → up to 5 numeric property range filters → merit index or property ranking (M1–M13)
- **Compare** — side-by-side bar charts, S-N curve overlay, CTE vs temperature chart, and merit index table for up to 10 materials
- **Detail view** — full property tables with unit conversion (metric/imperial), reference badges, and cryogenic data tables
- **Submit** — form-based submission that exports a validated JSON file for review via GitHub Pull Request; supports edit mode for existing materials
- **Export** — CSV and Excel download from both Detail and Compare pages, in current display units or canonical units

---

## Material Coverage (41 materials)

| Category | Materials |
|---|---|
| Metals (19) | Aluminium alloys (1100-O, 5052-H32, 6061-T6, 7075-T6), AlSi10Mg, Beryllium S65, Copper C11000, Inconel 625, Inconel 718, Invar 36, Stainless 303/304/316, Steel 4340/A2/H13/Mild A36/Spring 5160, Ti-6Al-4V |
| Plastics (7) | ABS, ABS-FDM, Acrylic (PMMA), PEEK, PETG-FDM, PLA-FDM, POM (Delrin) |
| Ceramics (2) | Alumina Al₂O₃, Silicon Carbide |
| Composites (3) | CFRP-UD, C-SiC Woven, GFRP Woven |
| Elastomers (4) | EPDM, Fluorocarbon (Viton), Nitrile (NBR), Silicone (VMQ) |
| Glass (4) | BK7 Optical, Borosilicate, ULE, Zerodur Grade 0 |
| Natural (2) | Balsa Wood, Birch Plywood |

---

## Architecture

**Pure static site — no server, no build step, no framework.**

| Layer | Technology |
|---|---|
| Hosting | GitHub Pages |
| Markup | HTML5 |
| Styles | CSS3 (hand-written, no framework) |
| Logic | Vanilla JavaScript — ES Modules (`type="module"`) |
| Charts | Chart.js 4.x via CDN |
| Excel export | SheetJS (xlsx) via CDN |
| Data | JSON files (`materials/`, `references/`) |
| Schema | JSON Schema Draft-07 (`schema/v1.json`) |
| Admin tools | Python 3 scripts (`tools/`) |
| CI | GitHub Actions — schema validation on every PR |

---

## Running Locally

ES modules require an HTTP server — opening `index.html` directly with `file://` will not work.

```bash

### Data management

| Script | Purpose | When to run |
|---|---|---|
| `python tools/validate.py` | Validate all material JSONs against the schema | Before every commit touching `materials/` |
| `python tools/update_manifest.py` | Regenerate `materials/index.json` | After merging any new material |
| `python tools/migrate.py` | Apply schema version migrations | When schema version increments |
| `python tools/import_bibtex.py [file.bib] [--write]` | Bulk-import references from a `.bib` file | When adding references in bulk |
| `python tools/import_new_refs.py [files] [--write]` | Promote `new_references` from material JSONs into `references/index.json` | After merging a PR that used `new_references` |

## Adding a New Material

1. Use the **Submit** page to fill in properties and download a validated JSON file, or copy an existing file from `materials/<category>/` as a template.
2. Place the file in the correct `materials/<category>/` subfolder. The filename must match the `slug` field.
3. If using new references not yet in `references/index.json`, embed them under `new_references` in your material JSON (the Submit page does this automatically). After the PR is merged, run `python tools/import_new_refs.py --write` to promote them into the global index.
4. Run `python tools/validate.py` — fix any errors.
5. Run `python tools/update_manifest.py` to regenerate the manifest.
6. Open a Pull Request. CI will re-run validation automatically.

See `.github/PULL_REQUEST_TEMPLATE.md` for the full review checklist.

---

## Canonical Storage Units

All values are stored in canonical units in JSON. Conversion to display units happens at render time only.

| Property | Canonical Unit |
|---|---|
| Moduli / Pressure | GPa |
| Compressive Strength | MPa (exception) |
| Fracture Toughness | MPa·m½ |
| Density | g/cm³ |
| Temperature | °C |
| CTE | µm/m·K |
| Thermal Conductivity | W/m·K |
| Specific Heat | J/kg·K |
| Thermal Diffusivity | cm²/s |
| Electrical Conductivity | % IACS |
| Hardness | Vickers (HV) |

---

File: materials/index.json
{
  "generated": "2026-07-26T19:27:46Z",
  "materials": [
    {
      "slug": "alumina-al2o3",
      "path": "materials/ceramics/alumina-al2o3.json",
      "name": "Alumina (Al\u2082O\u2083, 99.5%)",
      "category": "Ceramic",
      "fabrication_processes": [
        "Casting",
        "Machining",
        "Polishing"
      ],
      "common_forms": [
        "Sheet",
        "Plate",
        "Round Bar"
      ],
      "usage_frequency": "Specialty",
      "youngs_modulus": 375,
      "yield_strength": null,
      "tensile_strength": 0.262,
      "density": 3.89,
      "magnetic_classification": "Diamagnetic"
    },
    {
      "slug": "silicon-carbide",
      "path": "materials/ceramics/silicon-carbide.json",
      "name": "Silicon Carbide (Sintered)",
      "category": "Ceramic",
      "fabrication_processes": [
        "Machining",
        "Polishing"
      ],
      "common_forms": [
        "Sheet",
        "Plate"
      ],
      "usage_frequency": "Specialty",
      "youngs_modulus": 410,
      "yield_strength": null,
      "tensile_strength": 0.32,
      "density": 3.1,
      "magnetic_classification": "Diamagnetic"
    },
    {
      "slug": "c-sic-woven",
      "path": "materials/composites/c-sic-woven.json",
      "name": "C/SiC (Woven Carbon Fibre / SiC Matrix, CMC)",
      "category": "Composite",
      "fabrication_processes": [
        "Composite Layup",
        "Machining"
      ],
      "common_forms": [
        "Sheet",
        "Plate"
      ],
      "usage_frequency": "Exotic",
      "youngs_modulus": 90.0,
      "yield_strength": null,
      "tensile_strength": 0.237,
      "density": 2.1,
      "magnetic_classification": "Diamagnetic"
    },
    {
      "slug": "cfrp-ud",
      "path": "materials/composites/cfrp-ud.json",
      "name": "Carbon Fibre / Epoxy (Unidirectional, ~60 vol%)",
      "category": "Composite",
      "fabrication_processes": [
        "Composite Layup",
        "Vacuum Infusion",
        "Machining"
      ],
      "common_forms": [
        "Sheet",
        "Plate"
      ],
      "usage_frequency": "Common",
      "youngs_modulus": 135.0,
      "yield_strength": null,
      "tensile_strength": 1.5,
      "density": 1.58,
      "magnetic_classification": "Diamagnetic"
    },
    {
      "slug": "gfrp-woven",
      "path": "materials/composites/gfrp-woven.json",
      "name": "E-Glass / Epoxy (Woven, NEMA G-10)",
      "category": "Composite",
      "fabrication_processes": [
        "Composite Layup",
        "Vacuum Infusion",
        "Machining"
      ],
      "common_forms": [
        "Sheet",
        "Plate"
      ],
      "usage_frequency": "Common",
      "youngs_modulus": 20.0,
      "yield_strength": null,
      "tensile_strength": 0.27,
      "density": 1.8,
      "magnetic_classification": "Diamagnetic"
    },
    {
      "slug": "epdm",
      "path": "materials/elastomers/epdm.json",
      "name": "EPDM Rubber",
      "category": "Elastomer",
      "fabrication_processes": [],
      "common_forms": [
        "Sheet"
      ],
      "usage_frequency": "Common",
      "youngs_modulus": null,
      "yield_strength": null,
      "tensile_strength": 0.014,
      "density": 1.27,
      "magnetic_classification": "Diamagnetic"
    },
    {
      "slug": "fluorocarbon-viton",
      "path": "materials/elastomers/fluorocarbon-viton.json",
      "name": "Fluorocarbon Rubber (FKM / Viton\u00ae)",
      "category": "Elastomer",
      "fabrication_processes": [],
      "common_forms": [
        "Sheet"
      ],
      "usage_frequency": "Specialty",
      "youngs_modulus": null,
      "yield_strength": null,
      "tensile_strength": 0.008,
      "density": 1.9,
      "magnetic_classification": "Diamagnetic"
    },
    {
      "slug": "nitrile-nbr",
      "path": "materials/elastomers/nitrile-nbr.json",
      "name": "Nitrile Rubber (NBR / Buna-N)",
      "category": "Elastomer",
      "fabrication_processes": [],
      "common_forms": [
        "Sheet"
      ],
      "usage_frequency": "Common",
      "youngs_modulus": null,
      "yield_strength": null,
      "tensile_strength": 0.014,
      "density": 1.27,
      "magnetic_classification": "Diamagnetic"
    },
    {
      "slug": "silicone-vmq",
      "path": "materials/elastomers/silicone-vmq.json",
      "name": "Silicone Rubber (VMQ)",
      "category": "Elastomer",
      "fabrication_processes": [],
      "common_forms": [
        "Sheet"
      ],
      "usage_frequency": "Specialty",
      "youngs_modulus": null,
      "yield_strength": null,
      "tensile_strength": 0.0065,
      "density": 1.25,
      "magnetic_classification": "Diamagnetic"
    },
    {
      "slug": "bk7-optical-glass",
      "path": "materials/glass/bk7-optical-glass.json",
      "name": "N-BK7 Optical Glass",
      "category": "Glass",
      "fabrication_processes": [
        "Machining",
        "Polishing"
      ],
      "common_forms": [
        "Plate",
        "Round Bar"
      ],
      "usage_frequency": "Specialty",
      "youngs_modulus": 82,
      "yield_strength": null,
      "tensile_strength": null,
      "density": 2.51,
      "magnetic_classification": "Diamagnetic"
    },
    {
      "slug": "borosilicate-glass",
      "path": "materials/glass/borosilicate-glass.json",
      "name": "Borosilicate Glass (Pyrex\u00ae / BOROFLOAT\u00ae 33)",
      "category": "Glass",
      "fabrication_processes": [
        "Machining",
        "Polishing"
      ],
      "common_forms": [
        "Plate",
        "Round Bar"
      ],
      "usage_frequency": "Specialty",
      "youngs_modulus": 64,
      "yield_strength": null,
      "tensile_strength": 0.025,
      "density": 2.23,
      "magnetic_classification": "Diamagnetic"
    },
    {
      "slug": "ule-glass",
      "path": "materials/glass/ule-glass.json",
      "name": "Corning ULE\u00ae 7972 Glass",
      "category": "Glass",
      "fabrication_processes": [
        "Machining",
        "Polishing"
      ],
      "common_forms": [
        "Plate",
        "Round Bar"
      ],
      "usage_frequency": "Exotic",
      "youngs_modulus": 67.6,
      "yield_strength": null,
      "tensile_strength": 0.05,
      "density": 2.21,
      "magnetic_classification": "Diamagnetic"
    },
    {
      "slug": "zerodur-grade-0",
      "path": "materials/glass/zerodur-grade-0.json",
      "name": "ZERODUR\u00ae Glass-Ceramic (Grade 0)",
      "category": "Glass",
      "fabrication_processes": [
        "Machining",
        "Polishing"
      ],
      "common_forms": [
        "Plate",
        "Round Bar"
      ],
      "usage_frequency": "Exotic",
      "youngs_modulus": 90.3,
      "yield_strength": null,
      "tensile_strength": null,
      "density": 2.53,
      "magnetic_classification": "Diamagnetic"
    },
    {
      "slug": "alsi10mg",
      "path": "materials/metals/alsi10mg.json",
      "name": "Aluminum AlSi10Mg (LPBF, As-Built)",
      "category": "Metal",
      "fabrication_processes": [
        "3D Print (DMLS/SLM)"
      ],
      "common_forms": [
        "Powder"
      ],
      "usage_frequency": "Specialty",
      "youngs_modulus": 70,
      "yield_strength": 0.27,
      "tensile_strength": 0.46,
      "density": 2.67,
      "magnetic_classification": "Diamagnetic"
    },
    {
      "slug": "aluminum-1100-o",
      "path": "materials/metals/aluminum-1100-o.json",
      "name": "Aluminum 1100-O",
      "category": "Metal",
      "fabrication_processes": [
        "Machining",
        "Welding",
        "Bending"
      ],
      "common_forms": [
        "Sheet",
        "Plate"
      ],
      "usage_frequency": "Common",
      "youngs_modulus": 70,
      "yield_strength": 0.035,
      "tensile_strength": 0.09,
      "density": 2.71,
      "magnetic_classification": "Paramagnetic"
    },
    {
      "slug": "aluminum-2024-t3",
      "path": "materials/metals/aluminum-2024-t3.json",
      "name": "Aluminum 2024-T3",
      "category": "Metal",
      "fabrication_processes": [
        "Machining"
      ],
      "common_forms": [
        "Sheet",
        "Plate",
        "Round Bar"
      ],
      "usage_frequency": "Common",
      "youngs_modulus": 73.1,
      "yield_strength": 0.345,
      "tensile_strength": 0.483,
      "density": 2.78,
      "magnetic_classification": "Paramagnetic"
    },
    {
      "slug": "aluminum-5052-h32",
      "path": "materials/metals/aluminum-5052-h32.json",
      "name": "Aluminum 5052-H32",
      "category": "Metal",
      "fabrication_processes": [
        "Machining",
        "Welding",
        "Bending"
      ],
      "common_forms": [
        "Sheet",
        "Plate"
      ],
      "usage_frequency": "Common",
      "youngs_modulus": 70.3,
      "yield_strength": 0.193,
      "tensile_strength": 0.228,
      "density": 2.68,
      "magnetic_classification": "Paramagnetic"
    },
    {
      "slug": "aluminum-6061-t6",
      "path": "materials/metals/aluminum-6061-t6.json",
      "name": "Aluminum 6061-T6",
      "category": "Metal",
      "fabrication_processes": [
        "Machining",
        "Welding",
        "Extrusion",
        "Plating"
      ],
      "common_forms": [
        "Sheet",
        "Plate",
        "Round Bar",
        "Angles and Structural Profiles"
      ],
      "usage_frequency": "Common",
      "youngs_modulus": 68.9,
      "yield_strength": 0.276,
      "tensile_strength": 0.31,
      "density": 2.7,
      "magnetic_classification": "Paramagnetic"
    },
    {
      "slug": "aluminum-6063-t5",
      "path": "materials/metals/aluminum-6063-t5.json",
      "name": "Aluminum 6063-T5",
      "category": "Metal",
      "fabrication_processes": [
        "Machining",
        "Welding",
        "Extrusion",
        "Bending"
      ],
      "common_forms": [
        "Angles and Structural Profiles",
        "Tube",
        "Round Bar"
      ],
      "usage_frequency": "Common",
      "youngs_modulus": 68.9,
      "yield_strength": 0.145,
      "tensile_strength": 0.186,
      "density": 2.7,
      "magnetic_classification": "Paramagnetic"
    },
    {
      "slug": "aluminum-7075-t6",
      "path": "materials/metals/aluminum-7075-t6.json",
      "name": "Aluminum 7075-T6",
      "category": "Metal",
      "fabrication_processes": [
        "Machining"
      ],
      "common_forms": [
        "Sheet",
        "Plate",
        "Round Bar"
      ],
      "usage_frequency": "Common",
      "youngs_modulus": 71.7,
      "yield_strength": 0.503,
      "tensile_strength": 0.572,
      "density": 2.81,
      "magnetic_classification": "Paramagnetic"
    },
    {
      "slug": "beryllium-s65",
      "path": "materials/metals/beryllium-s65.json",
      "name": "Beryllium (Structural Grade S-65)",
      "category": "Metal",
      "fabrication_processes": [
        "Machining"
      ],
      "common_forms": [
        "Round Bar",
        "Plate"
      ],
      "usage_frequency": "Exotic",
      "youngs_modulus": 287,
      "yield_strength": 0.24,
      "tensile_strength": 0.37,
      "density": 1.85,
      "magnetic_classification": "Diamagnetic"
    },
    {
      "slug": "brass-free-cutting-astm-b16-h02-temper",
      "path": "materials/metals/brass-free-cutting-astm-b16-h02-temper.json",
      "name": "Brass, Free Cutting, ASTM B16, H02 Temper",
      "category": "Metal",
      "fabrication_processes": [
        "Machining"
      ],
      "common_forms": [
        "Plate",
        "Round Bar"
      ],
      "usage_frequency": "Common",
      "youngs_modulus": 96.52720000000001,
      "yield_strength": 0.17237000000000002,
      "tensile_strength": 0.3930036,
      "density": 8.497730746052044,
      "magnetic_classification": null
    },
    {
      "slug": "copper-c11000",
      "path": "materials/metals/copper-c11000.json",
      "name": "Copper C11000 (ETP, Annealed)",
      "category": "Metal",
      "fabrication_processes": [
        "Machining",
        "Welding",
        "Bending",
        "Casting",
        "Extrusion",
        "Polishing",
        "3D Print (DMLS/SLM)"
      ],
      "common_forms": [
        "Sheet",
        "Plate",
        "Round Bar"
      ],
      "usage_frequency": "Common",
      "youngs_modulus": 117,
      "yield_strength": 0.069,
      "tensile_strength": 0.22,
      "density": 8.94,
      "magnetic_classification": "Diamagnetic"
    },
    {
      "slug": "inconel-625",
      "path": "materials/metals/inconel-625.json",
      "name": "Inconel 625 (Annealed)",
      "category": "Metal",
      "fabrication_processes": [
        "Machining",
        "Welding",
        "Casting",
        "3D Print (DMLS/SLM)",
        "3D Print (Binder Jet)",
        "Sintering"
      ],
      "common_forms": [
        "Sheet",
        "Plate",
        "Round Bar",
        "Powder"
      ],
      "usage_frequency": "Specialty",
      "youngs_modulus": 207,
      "yield_strength": 0.517,
      "tensile_strength": 0.93,
      "density": 8.44,
      "magnetic_classification": "Paramagnetic"
    },
    {
      "slug": "inconel-718",
      "path": "materials/metals/inconel-718.json",
      "name": "Inconel 718 (Precipitation Hardened)",
      "category": "Metal",
      "fabrication_processes": [
        "Machining",
        "Welding",
        "3D Print (DMLS/SLM)",
        "3D Print (Binder Jet)",
        "Sintering"
      ],
      "common_forms": [
        "Sheet",
        "Plate",
        "Round Bar",
        "Powder"
      ],
      "usage_frequency": "Specialty",
      "youngs_modulus": 200,
      "yield_strength": 1.035,
      "tensile_strength": 1.24,
      "density": 8.19,
      "magnetic_classification": "Paramagnetic"
    },
    {
      "slug": "invar-36-alloy",
      "path": "materials/metals/invar-36-alloy.json",
      "name": "Invar 36 Alloy (Cold Drawn)",
      "category": "Metal",
      "fabrication_processes": [
        "Machining",
        "Welding"
      ],
      "common_forms": [
        "Plate",
        "Round Bar"
      ],
      "usage_frequency": "Exotic",
      "youngs_modulus": 148,
      "yield_strength": 0.483,
      "tensile_strength": 0.621,
      "density": 8.05,
      "magnetic_classification": "Ferromagnetic"
    },
    {
      "slug": "maraging-300-dmls-aged",
      "path": "materials/metals/maraging-300-dmls-aged.json",
      "name": "Maraging Steel 300 (DMLS, Aged)",
      "category": "Metal",
      "fabrication_processes": [
        "3D Print (DMLS/SLM)",
        "Machining"
      ],
      "common_forms": [
        "Powder"
      ],
      "usage_frequency": "Specialty",
      "youngs_modulus": 190,
      "yield_strength": 2.015,
      "tensile_strength": 2.115,
      "density": 8.0,
      "magnetic_classification": "Ferromagnetic"
    },
    {
      "slug": "stainless-17-4ph-h1025",
      "path": "materials/metals/stainless-17-4ph-h1025.json",
      "name": "Stainless Steel 17-4 PH (Condition H1025)",
      "category": "Metal",
      "fabrication_processes": [
        "Machining",
        "Welding",
        "Polishing"
      ],
      "common_forms": [
        "Round Bar",
        "Plate"
      ],
      "usage_frequency": "Specialty",
      "youngs_modulus": 200,
      "yield_strength": 1.172,
      "tensile_strength": 1.276,
      "density": 7.8,
      "magnetic_classification": "Ferromagnetic"
    },
    {
      "slug": "stainless-303",
      "path": "materials/metals/stainless-303.json",
      "name": "Stainless Steel 303 (Annealed)",
      "category": "Metal",
      "fabrication_processes": [
        "Machining",
        "Polishing"
      ],
      "common_forms": [
        "Round Bar"
      ],
      "usage_frequency": "Common",
      "youngs_modulus": 193,
      "yield_strength": 0.19,
      "tensile_strength": 0.62,
      "density": 7.9,
      "magnetic_classification": "Paramagnetic"
    },
    {
      "slug": "stainless-304",
      "path": "materials/metals/stainless-304.json",
      "name": "Stainless Steel 304 (Annealed)",
      "category": "Metal",
      "fabrication_processes": [
        "Machining",
        "Welding",
        "Bending",
        "Casting",
        "Polishing"
      ],
      "common_forms": [
        "Sheet",
        "Plate",
        "Round Bar",
        "Angles and Structural Profiles"
      ],
      "usage_frequency": "Common",
      "youngs_modulus": 193,
      "yield_strength": 0.205,
      "tensile_strength": 0.515,
      "density": 8.0,
      "magnetic_classification": "Paramagnetic"
    },
    {
      "slug": "stainless-316",
      "path": "materials/metals/stainless-316.json",
      "name": "Stainless Steel 316 (Annealed)",
      "category": "Metal",
      "fabrication_processes": [
        "Machining",
        "Welding",
        "Bending",
        "Polishing",
        "Plating",
        "3D Print (DMLS/SLM)",
        "3D Print (Binder Jet)",
        "Sintering"
      ],
      "common_forms": [
        "Sheet",
        "Plate",
        "Round Bar"
      ],
      "usage_frequency": "Common",
      "youngs_modulus": 193,
      "yield_strength": 0.2,
      "tensile_strength": 0.517,
      "density": 8.0,
      "magnetic_classification": "Paramagnetic"
    },
    {
      "slug": "stainless-316l-dmls",
      "path": "materials/metals/stainless-316l-dmls.json",
      "name": "Stainless Steel 316L (DMLS)",
      "category": "Metal",
      "fabrication_processes": [
        "3D Print (DMLS/SLM)",
        "Machining"
      ],
      "common_forms": [
        "Powder"
      ],
      "usage_frequency": "Specialty",
      "youngs_modulus": 193,
      "yield_strength": 0.172,
      "tensile_strength": 0.483,
      "density": 8.0,
      "magnetic_classification": "Paramagnetic"
    },
    {
      "slug": "steel-1018-cold-drawn",
      "path": "materials/metals/steel-1018-cold-drawn.json",
      "name": "AISI 1018 Steel (Cold-Drawn)",
      "category": "Metal",
      "fabrication_processes": [
        "Machining",
        "Welding",
        "Bending"
      ],
      "common_forms": [
        "Round Bar",
        "Sheet",
        "Plate"
      ],
      "usage_frequency": "Common",
      "youngs_modulus": 205,
      "yield_strength": 0.37,
      "tensile_strength": 0.44,
      "density": 7.87,
      "magnetic_classification": "Ferromagnetic"
    },
    {
      "slug": "steel-4340",
      "path": "materials/metals/steel-4340.json",
      "name": "AISI 4340 Steel (Q&T, 315 \u00b0C)",
      "category": "Metal",
      "fabrication_processes": [
        "Machining"
      ],
      "common_forms": [
        "Round Bar",
        "Plate"
      ],
      "usage_frequency": "Common",
      "youngs_modulus": 200,
      "yield_strength": 1.62,
      "tensile_strength": 1.76,
      "density": 7.85,
      "magnetic_classification": "Ferromagnetic"
    },
    {
      "slug": "steel-a2",
      "path": "materials/metals/steel-a2.json",
      "name": "A2 Tool Steel (Hardened)",
      "category": "Metal",
      "fabrication_processes": [
        "Machining",
        "Polishing"
      ],
      "common_forms": [
        "Round Bar",
        "Plate"
      ],
      "usage_frequency": "Specialty",
      "youngs_modulus": 203,
      "yield_strength": 1.586,
      "tensile_strength": 2.068,
      "density": 7.86,
      "magnetic_classification": "Ferromagnetic"
    },
    {
      "slug": "steel-h13",
      "path": "materials/metals/steel-h13.json",
      "name": "H13 Tool Steel (Hardened + Tempered)",
      "category": "Metal",
      "fabrication_processes": [
        "Machining",
        "Welding",
        "3D Print (DMLS/SLM)"
      ],
      "common_forms": [
        "Round Bar",
        "Plate",
        "Powder"
      ],
      "usage_frequency": "Specialty",
      "youngs_modulus": 210,
      "yield_strength": 1.28,
      "tensile_strength": 1.42,
      "density": 7.8,
      "magnetic_classification": "Ferromagnetic"
    },
    {
      "slug": "steel-mild-a36",
      "path": "materials/metals/steel-mild-a36.json",
      "name": "Mild Steel (ASTM A36)",
      "category": "Metal",
      "fabrication_processes": [
        "Machining",
        "Welding",
        "Bending"
      ],
      "common_forms": [
        "Sheet",
        "Plate",
        "Round Bar",
        "Angles and Structural Profiles"
      ],
      "usage_frequency": "Common",
      "youngs_modulus": 200,
      "yield_strength": 0.25,
      "tensile_strength": 0.4,
      "density": 7.85,
      "magnetic_classification": "Ferromagnetic"
    },
    {
      "slug": "steel-spring-5160",
      "path": "materials/metals/steel-spring-5160.json",
      "name": "Spring Steel SAE 5160 (Q&T, 47 HRC)",
      "category": "Metal",
      "fabrication_processes": [
        "Machining",
        "Bending"
      ],
      "common_forms": [
        "Round Bar",
        "Sheet"
      ],
      "usage_frequency": "Common",
      "youngs_modulus": 190.0,
      "yield_strength": 1.38,
      "tensile_strength": 1.57,
      "density": 7.85,
      "magnetic_classification": "Ferromagnetic"
    },
    {
      "slug": "titanium-6al-4v",
      "path": "materials/metals/titanium-6al-4v.json",
      "name": "Titanium Ti-6Al-4V (Annealed)",
      "category": "Metal",
      "fabrication_processes": [
        "Machining",
        "Welding",
        "3D Print (DMLS/SLM)",
        "Sintering"
      ],
      "common_forms": [
        "Sheet",
        "Plate",
        "Round Bar"
      ],
      "usage_frequency": "Common",
      "youngs_modulus": 114,
      "yield_strength": 0.88,
      "tensile_strength": 0.95,
      "density": 4.43,
      "magnetic_classification": "Paramagnetic"
    },
    {
      "slug": "titanium-ti-6al-4v-grade-5-sta",
      "path": "materials/metals/titanium-ti-6al-4v-grade-5-sta.json",
      "name": "Titanium Ti-6Al-4V (Grade 5) STA",
      "category": "Metal",
      "fabrication_processes": [
        "Machining"
      ],
      "common_forms": [
        "Sheet",
        "Plate"
      ],
      "usage_frequency": "Specialty",
      "youngs_modulus": 114,
      "yield_strength": 1.1,
      "tensile_strength": 1.17,
      "density": 4.43,
      "magnetic_classification": "Paramagnetic"
    },
    {
      "slug": "titanium-ti64-dmls-heat-treated",
      "path": "materials/metals/titanium-ti64-dmls-heat-treated.json",
      "name": "Titanium Ti-6Al-4V Grade 5 (DMLS, Heat Treated)",
      "category": "Metal",
      "fabrication_processes": [
        "3D Print (DMLS/SLM)",
        "Machining"
      ],
      "common_forms": [
        "Powder"
      ],
      "usage_frequency": "Specialty",
      "youngs_modulus": 114,
      "yield_strength": 0.99,
      "tensile_strength": 1.08,
      "density": 4.4,
      "magnetic_classification": "Paramagnetic"
    },
    {
      "slug": "balsa-wood",
      "path": "materials/natural/balsa-wood.json",
      "name": "Balsa Wood",
      "category": "Natural Material",
      "fabrication_processes": [
        "Machining"
      ],
      "common_forms": [
        "Sheet"
      ],
      "usage_frequency": "Specialty",
      "youngs_modulus": 3.5,
      "yield_strength": null,
      "tensile_strength": 0.012,
      "density": 0.15,
      "magnetic_classification": "Diamagnetic"
    },
    {
      "slug": "birch-plywood",
      "path": "materials/natural/birch-plywood.json",
      "name": "Baltic Birch Plywood",
      "category": "Natural Material",
      "fabrication_processes": [
        "Machining"
      ],
      "common_forms": [
        "Sheet"
      ],
      "usage_frequency": "Common",
      "youngs_modulus": 10.0,
      "yield_strength": null,
      "tensile_strength": 0.045,
      "density": 0.68,
      "magnetic_classification": "Diamagnetic"
    },
    {
      "slug": "abs",
      "path": "materials/plastics/abs.json",
      "name": "ABS (Acrylonitrile Butadiene Styrene)",
      "category": "Plastic",
      "fabrication_processes": [
        "Machining",
        "Moulding",
        "3D Print (FDM)"
      ],
      "common_forms": [
        "Sheet",
        "Filament"
      ],
      "usage_frequency": "Common",
      "youngs_modulus": 2.1,
      "yield_strength": 0.04,
      "tensile_strength": 0.047,
      "density": 1.05,
      "magnetic_classification": "Diamagnetic"
    },
    {
      "slug": "acrylic-pmma",
      "path": "materials/plastics/acrylic-pmma.json",
      "name": "Cast Acrylic (PMMA)",
      "category": "Plastic",
      "fabrication_processes": [
        "Machining",
        "Bending",
        "Polishing"
      ],
      "common_forms": [
        "Sheet",
        "Plate"
      ],
      "usage_frequency": "Common",
      "youngs_modulus": 3.2,
      "yield_strength": null,
      "tensile_strength": 0.07,
      "density": 1.18,
      "magnetic_classification": "Diamagnetic"
    },
    {
      "slug": "pa12-nylon12",
      "path": "materials/plastics/pa12-nylon12.json",
      "name": "Nylon 12 (PA12)",
      "category": "Plastic",
      "fabrication_processes": [
        "Machining",
        "Moulding",
        "3D Print (SLS)"
      ],
      "common_forms": [
        "Round Bar",
        "Sheet",
        "Powder"
      ],
      "usage_frequency": "Specialty",
      "youngs_modulus": 1.8,
      "yield_strength": 0.05,
      "tensile_strength": 0.055,
      "density": 1.02,
      "magnetic_classification": "Diamagnetic"
    },
    {
      "slug": "pa6-nylon6",
      "path": "materials/plastics/pa6-nylon6.json",
      "name": "Nylon 6 (PA6)",
      "category": "Plastic",
      "fabrication_processes": [
        "Machining",
        "Moulding",
        "Extrusion",
        "3D Print (FDM)"
      ],
      "common_forms": [
        "Round Bar",
        "Sheet",
        "Plate"
      ],
      "usage_frequency": "Common",
      "youngs_modulus": 2.64,
      "yield_strength": 0.0638,
      "tensile_strength": 0.067,
      "density": 1.14,
      "magnetic_classification": "Diamagnetic"
    },
    {
      "slug": "peek",
      "path": "materials/plastics/peek.json",
      "name": "PEEK (Polyether Ether Ketone)",
      "category": "Plastic",
      "fabrication_processes": [
        "Machining",
        "Moulding"
      ],
      "common_forms": [
        "Round Bar",
        "Sheet",
        "Plate"
      ],
      "usage_frequency": "Specialty",
      "youngs_modulus": 4.0,
      "yield_strength": 0.098,
      "tensile_strength": 0.098,
      "density": 1.3,
      "magnetic_classification": "Diamagnetic"
    },
    {
      "slug": "petg-fdm",
      "path": "materials/plastics/petg-fdm.json",
      "name": "PETG (FDM 3D Printed)",
      "category": "Plastic",
      "fabrication_processes": [
        "3D Print (FDM)"
      ],
      "common_forms": [
        "Filament"
      ],
      "usage_frequency": "Common",
      "youngs_modulus": 2.1,
      "yield_strength": null,
      "tensile_strength": 0.053,
      "density": 1.23,
      "magnetic_classification": "Diamagnetic"
    },
    {
      "slug": "pla-fdm",
      "path": "materials/plastics/pla-fdm.json",
      "name": "PLA (FDM 3D Printed)",
      "category": "Plastic",
      "fabrication_processes": [
        "3D Print (FDM)"
      ],
      "common_forms": [
        "Filament"
      ],
      "usage_frequency": "Common",
      "youngs_modulus": 3.5,
      "yield_strength": null,
      "tensile_strength": 0.065,
      "density": 1.24,
      "magnetic_classification": "Diamagnetic"
    },
    {
      "slug": "polycarbonate",
      "path": "materials/plastics/polycarbonate.json",
      "name": "Polycarbonate (PC)",
      "category": "Plastic",
      "fabrication_processes": [
        "Machining",
        "Bending",
        "Polishing",
        "3D Print (FDM)"
      ],
      "common_forms": [
        "Sheet",
        "Plate"
      ],
      "usage_frequency": "Common",
      "youngs_modulus": 2.31,
      "yield_strength": 0.0627,
      "tensile_strength": 0.0659,
      "density": 1.2,
      "magnetic_classification": "Diamagnetic"
    },
    {
      "slug": "pom-delrin",
      "path": "materials/plastics/pom-delrin.json",
      "name": "Acetal Homopolymer (Delrin / POM-H)",
      "category": "Plastic",
      "fabrication_processes": [
        "Machining",
        "Moulding",
        "3D Print (FDM)",
        "Extrusion"
      ],
      "common_forms": [
        "Sheet",
        "Plate",
        "Round Bar"
      ],
      "usage_frequency": "Common",
      "youngs_modulus": 3.1,
      "yield_strength": 0.069,
      "tensile_strength": 0.069,
      "density": 1.41,
      "magnetic_classification": "Diamagnetic"
    }
  ]
}
